Repository: bobleesj/cif-bond-analyzer

# CIF Bond Analyzer

Analyze and visualize bonding pairs in CIF files: Processes CIFs to identify unique atomic pairs, their frequencies, distances, missing pairs, and generates histograms for distance distribution

## What CIF Bond Anaylzer does

1. processes Crystallographic Information Files (CIF) from selected folder(s)
2. determines shortest distance and pair from each atomic site
3. indicates frequency and distances of bonding pairs across all files
4. generates histograms for each unique atomic pair to visualize distribution of distances.

When you run `python main.py`, it identifies folders containing `.cif` files.

```bash
Folders with .cif files:
1. 20240308_output_test, 12 files
2. 20240307_histogram_test, 41 files

Would you like to process each folder above sequentially?
(Default: Y) [Y/n]: y
```

## Usage

This command will start the program and prompt you to select a folder containing .`cif` files for analysis.

```python
python main.py
```

To modify the histogram width and customize histogram generation, use `plot-histogram.py`. This script allows you to interactively specify parameters, such as the bin width and x-axis range:

```python
python plot-histogram.py
```

## Demo

### Output 1. Text file

```txt
Summary:
Pair: Ge-Ge, Count: 4, Distances: 0.427, 2.489, 2.545, 2.672
Pair: In-In, Count: 4, Distances: 2.736, 2.782, 2.785, 2.793
Pair: Pd-Ge, Count: 4, Distances: 2.449, 2.455, 2.489, 2.672
Pair: Pd-Sb, Count: 4, Distances: 2.505, 2.700, 2.737, 2.793
Pair: Si-Si, Count: 4, Distances: 1.975, 2.289, 2.325, 2.533
Pair: Rh-Ge, Count: 2, Distances: 2.484, 2.495
Pair: Ru-Si, Count: 2, Distances: 2.394, 2.519
Pair: Sb-Sb, Count: 2, Distances: 2.573, 2.793
Pair: Co-Ga, Count: 1, Distances: 2.485
Pair: Co-Sb, Count: 1, Distances: 2.594
Pair: Co-Sn, Count: 1, Distances: 2.737

Missing pairs:
Co-In
Co-Ir
Co-Ni
Co-Pd
Co-Pt
Co-Rh
Co-Si
Fe-Co
```

### Output 2. Histograms

In the `output` folder, histograms per shortest pair distance from each atom will be saved.

### Output 3. Excel and JSON

```json
{
    "Ni-Ni": {
        "1830597": [
            {
                "mixing": "4",
                "dist": "2.477"
            }
        ]
    },
    "Ni-Ga": {
        "1830597": [
            {
                "mixing": "4",
                "dist": "2.53"
            },
            {
                "mixing": "3",
                "dist": "2.424"
            }
        ]
    }
}
```

Atomic mixing info mapping:

```python
categories_mapping = {
      "1": "Deficiency with atomic mixing",
      "2": "Full occupancy with atomic mixing",
      "3": "Deficiency without atomic mixing",
      "4": "Full occupancy",
  }
```

## Tutorial

> If you are new to Conda (Python package manager), I have written a tutorial for you here [Intro to Python package manager for beginners (Ft. Conda with Cheatsheet](https://bobleesj.github.io/tutorial/2024/02/26/intro-to-python-package-manager.html).

## Questions?

Please feel free to reach out via sl5400@columbia.edu for any questions.

File: 20240623_ErCoIn_nested/Er-Co/ht/262135.cif
##############################################################################
#                                                                            #
# Co-Er            # ErCo5 ht                                      #  262135 #
#                                                                            #
##############################################################################
#                                                                            #
#                           Pearson's Crystal Data                           #
#      Crystal Structure Database for Inorganic Compounds (on DVD)           #
#                              Release 2023/24                               #
#                  Editors: Pierre Villars and Karin Cenzual                 #
#                                                                            #
#   Copyright (c) ASM International & Material Phases Data System (MPDS),    #
# Switzerland & National Institute for Materials Science (NIMS), Japan, 2023 #
#                   All rights reserved. Version 2023.07                     #
#                                                                            #
#   This copy of Pearson's Crystal Data is licensed to:                      #
#   Hunter College - City University of New York                             #
#                                                                            #
##############################################################################

data_262135
_audit_creation_date                     2024-05-31
_audit_creation_method
;
Pearson's Crystal Data browser
;
#_database_code_PCD                      262135
_database_code_PDF                       04-001-3635

# Entry summary

_chemical_formula_structural             'Er Co~5~'
_chemical_formula_sum                    'Co5 Er'
_chemical_name_mineral                   ?
_chemical_compound_source                ?
_chemical_name_structure_type            CaCu~5~,hP6,191
_chemical_formula_weight                 461.9
_chemical_melting_point                  1628

# Bibliographic data

_publ_section_title                      'Das Zustandsbild Erbium-Kobalt'
_journal_coden_ASTM                      ZEMTAE
_journal_name_full                       'Z. Metallkd.'
_journal_year                            1966
_journal_volume                          57
_journal_page_first                      728
_journal_page_last                       731
_journal_language                        German
loop_
 _publ_author_name
 _publ_author_address
''
;
;

# Standardized crystallographic data

_cell_length_a                           4.87
_cell_length_b                           4.87
_cell_length_c                           4.002
_cell_angle_alpha                        90
_cell_angle_beta                         90
_cell_angle_gamma                        120
_cell_volume                             82.2
_cell_formula_units_Z                    1
_space_group_IT_number                   191
_space_group_name_H-M_alt                'P 6/m m m'
loop_
 _space_group_symop_id
 _space_group_symop_operation_xyz
 1 'x, y, z'
 2 '-x+y, -x, -z'
 3 '-x+y, -x, z'
 4 '-x+y, y, -z'
 5 '-x+y, y, z'
 6 '-x, -x+y, -z'
 7 '-x, -x+y, z'
 8 '-x, -y, -z'
 9 '-x, -y, z'
 10 '-y, -x, -z'
 11 '-y, -x, z'
 12 '-y, x-y, -z'
 13 '-y, x-y, z'
 14 'x, x-y, -z'
 15 'x, x-y, z'
 16 'x, y, -z'
 17 'x-y, -y, -z'
 18 'x-y, -y, z'
 19 'x-y, x, -z'
 20 'x-y, x, z'
 21 'y, -x+y, -z'
 22 'y, -x+y, z'
 23 'y, x, -z'
 24 'y, x, z'
loop_
 _atom_type_symbol
 Co
 Er
loop_
 _atom_site_label
 _atom_site_type_symbol
 _atom_site_symmetry_multiplicity
 _atom_site_Wyckoff_symbol
 _atom_site_fract_x
 _atom_site_fract_y
 _atom_site_fract_z
 _atom_site_occupancy
 Co2 Co 3 g 0.5 0 0.5 1
 Co1 Co 2 c 0.333333 0.666667 0 1
 Er Er 1 a 0 0 0 1


_exptl_crystal_colour                    ?
_exptl_crystal_density_meas              ?
_exptl_crystal_density_diffrn            9.33
_cell_measurement_temperature            ?
_cell_measurement_radiation              'X-rays, Co Ka'
_cell_measurement_reflns_used            ?
_diffrn_ambient_temperature              ?
_diffrn_measurement_device               diffractometer
_diffrn_measurement_device_type          ?
_diffrn_radiation_type                   ?
_diffrn_reflns_number                    ?
_exptl_absorpt_coefficient_mu            ?
_exptl_absorpt_correction_type           ?
_computing_structure_solution            ?
_refine_ls_number_parameters             ?
_refine_ls_number_reflns                 ?
_refine_ls_R_factor_gt                   ?
_refine_ls_wR_factor_gt                  ?

# Published diffraction lines

loop_
 _refln_index_h
 _refln_index_k
 _refln_index_l
 _refln_d_spacing
 _refln_intensity_meas
 1 0 0 4.2 7
 0 0 1 4 8
 1 0 1 2.9 48
 1 1 0 2.43 42
 2 0 0 2.11 53
 1 1 1 2.078 100
 0 0 2 2.001 20
 2 0 1 1.863 11
 1 1 2 1.547 13
 2 1 1 1.479 15
 2 0 2 1.453 16
 3 0 1 1.327 22
 2 2 0 1.219 11
 3 1 0 1.172 13

# End of data set 262135

File: 20240623_ErCoIn_nested/Er-Co/ht/456499.cif
##############################################################################
#                                                                            #
# Co-Er            # ErCo5 ht                                      #  456499 #
#                                                                            #
##############################################################################
#                                                                            #
#                           Pearson's Crystal Data                           #
#      Crystal Structure Database for Inorganic Compounds (on DVD)           #
#                              Release 2023/24                               #
#                  Editors: Pierre Villars and Karin Cenzual                 #
#                                                                            #
#   Copyright (c) ASM International & Material Phases Data System (MPDS),    #
# Switzerland & National Institute for Materials Science (NIMS), Japan, 2023 #
#                   All rights reserved. Version 2023.07                     #
#                                                                            #
#   This copy of Pearson's Crystal Data is licensed to:                      #
#   Hunter College - City University of New York                             #
#                                                                            #
##############################################################################

data_456499
_audit_creation_date                     2024-05-31
_audit_creation_method
;
Pearson's Crystal Data browser
;
#_database_code_PCD                      456499
_database_code_PDF                       04-003-5249

# Entry summary

_chemical_formula_structural             'Er Co~5~'
_chemical_formula_sum                    'Co5 Er'
_chemical_name_mineral                   ?
_chemical_compound_source                ?
_chemical_name_structure_type            CaCu~5~,hP6,191
_chemical_formula_weight                 461.9

# Bibliographic data

_publ_section_title
'Structure of cobalt-rare earth alloys near the composition RCo~5~'           
_journal_coden_ASTM                      PHMMA6
_journal_name_full                       'Phys. Met. Metallogr.'
_journal_year                            1974
_journal_volume                          37
_journal_issue                           1
_journal_page_first                      105
_journal_page_last                       109
_journal_language                        English
loop_
 _publ_author_name
 _publ_author_address
''
;
;

# Standardized crystallographic data

_cell_length_a                           4.889
_cell_length_b                           4.889
_cell_length_c                           4.004
_cell_angle_alpha                        90
_cell_angle_beta                         90
_cell_angle_gamma                        120
_cell_volume                             82.88
_cell_formula_units_Z                    1
_space_group_IT_number                   191
_space_group_name_H-M_alt                'P 6/m m m'
loop_
 _space_group_symop_id
 _space_group_symop_operation_xyz
 1 'x, y, z'
 2 '-x+y, -x, -z'
 3 '-x+y, -x, z'
 4 '-x+y, y, -z'
 5 '-x+y, y, z'
 6 '-x, -x+y, -z'
 7 '-x, -x+y, z'
 8 '-x, -y, -z'
 9 '-x, -y, z'
 10 '-y, -x, -z'
 11 '-y, -x, z'
 12 '-y, x-y, -z'
 13 '-y, x-y, z'
 14 'x, x-y, -z'
 15 'x, x-y, z'
 16 'x, y, -z'
 17 'x-y, -y, -z'
 18 'x-y, -y, z'
 19 'x-y, x, -z'
 20 'x-y, x, z'
 21 'y, -x+y, -z'
 22 'y, -x+y, z'
 23 'y, x, -z'
 24 'y, x, z'
loop_
 _atom_type_symbol
 Co
 Er
loop_
 _atom_site_label
 _atom_site_type_symbol
 _atom_site_symmetry_multiplicity
 _atom_site_Wyckoff_symbol
 _atom_site_fract_x
 _atom_site_fract_y
 _atom_site_fract_z
 _atom_site_occupancy
 Co2 Co 3 g 0.5 0 0.5 1
 Co1 Co 2 c 0.333333 0.666667 0 1
 Er Er 1 a 0 0 0 1


_exptl_crystal_colour                    ?
_exptl_crystal_density_meas              ?
_exptl_crystal_density_diffrn            9.25
_cell_measurement_temperature            ?
_cell_measurement_radiation              X-rays
_cell_measurement_reflns_used            ?
_diffrn_ambient_temperature              ?
_diffrn_measurement_device               film
_diffrn_measurement_device_type          ?
_diffrn_radiation_type                   X-rays
_diffrn_reflns_number                    ?
_exptl_absorpt_coefficient_mu            ?
_exptl_absorpt_correction_type           ?
_computing_structure_solution            'starting values from the literature'
_refine_ls_number_parameters             ?
_refine_ls_number_reflns                 ?
_refine_ls_R_factor_gt                   ?
_refine_ls_wR_factor_gt                  ?
_pd_proc_ls_proof_R_factor               ?
_pd_proc_ls_proof_wR_factor              ?
_refine_ls_R_I_factor                    ?

# End of data set 456499

File: 20240623_ErCoIn_nested/Er-Co/ht/528086.cif
##############################################################################
#                                                                            #
# Co-Er            # ErCo5 ht                                      #  528086 #
#                                                                            #
##############################################################################
#                                                                            #
#                           Pearson's Crystal Data                           #
#      Crystal Structure Database for Inorganic Compounds (on DVD)           #
#                              Release 2023/24                               #
#                  Editors: Pierre Villars and Karin Cenzual                 #
#                                                                            #
#   Copyright (c) ASM International & Material Phases Data System (MPDS),    #
# Switzerland & National Institute for Materials Science (NIMS), Japan, 2023 #
#                   All rights reserved. Version 2023.07                     #
#                                                                            #
#   This copy of Pearson's Crystal Data is licensed to:                      #
#   Hunter College - City University of New York                             #
#                                                                            #
##############################################################################

data_528086
_audit_creation_date                     2024-05-31
_audit_creation_method
;
Pearson's Crystal Data browser
;
#_database_code_PCD                      528086
_database_code_PDF                       04-004-3270

# Entry summary

_chemical_formula_structural             'Er Co~5~'
_chemical_formula_sum                    'Co5 Er'
_chemical_name_mineral                   ?
_chemical_compound_source                ?
_chemical_name_structure_type            CaCu~5~,hP6,191
_chemical_formula_weight                 461.9

# Bibliographic data

_publ_section_title
;
Factors controlling the occurrence of Laves phases and AB~5~ compounds among transition elements
;
_journal_coden_ASTM                      TASEA7
_journal_name_full                       'Trans. Am. Soc. Met.'
_journal_year                            1961
_journal_volume                          53
_journal_page_first                      479
_journal_page_last                       500
_journal_language                        English
loop_
 _publ_author_name
 _publ_author_address
''
;
;

# Standardized crystallographic data

_cell_length_a                           4.96
_cell_length_b                           4.96
_cell_length_c                           3.981
_cell_angle_alpha                        90
_cell_angle_beta                         90
_cell_angle_gamma                        120
_cell_volume                             84.82
_cell_formula_units_Z                    1
_space_group_IT_number                   191
_space_group_name_H-M_alt                'P 6/m m m'
loop_
 _space_group_symop_id
 _space_group_symop_operation_xyz
 1 'x, y, z'
 2 '-x+y, -x, -z'
 3 '-x+y, -x, z'
 4 '-x+y, y, -z'
 5 '-x+y, y, z'
 6 '-x, -x+y, -z'
 7 '-x, -x+y, z'
 8 '-x, -y, -z'
 9 '-x, -y, z'
 10 '-y, -x, -z'
 11 '-y, -x, z'
 12 '-y, x-y, -z'
 13 '-y, x-y, z'
 14 'x, x-y, -z'
 15 'x, x-y, z'
 16 'x, y, -z'
 17 'x-y, -y, -z'
 18 'x-y, -y, z'
 19 'x-y, x, -z'
 20 'x-y, x, z'
 21 'y, -x+y, -z'
 22 'y, -x+y, z'
 23 'y, x, -z'
 24 'y, x, z'
loop_
 _atom_type_symbol
 Co
 Er
loop_
 _atom_site_label
 _atom_site_type_symbol
 _atom_site_symmetry_multiplicity
 _atom_site_Wyckoff_symbol
 _atom_site_fract_x
 _atom_site_fract_y
 _atom_site_fract_z
 _atom_site_occupancy
 Co2 Co 3 g 0.5 0 0.5 1
 Co1 Co 2 c 0.333333 0.666667 0 1
 Er Er 1 a 0 0 0 1


_exptl_crystal_colour                    ?
_exptl_crystal_density_meas              ?
_exptl_crystal_density_diffrn            9.04
_cell_measurement_temperature            ?
_cell_measurement_radiation              'X-rays, Cr Ka, Cu Ka'
_cell_measurement_reflns_used            ?
_diffrn_ambient_temperature              ?
_diffrn_measurement_device               'Straumanis film'
_diffrn_measurement_device_type          ?
_diffrn_radiation_type                   'X-rays, Cr Ka, Cu Ka'
_diffrn_reflns_number                    ?
_exptl_absorpt_coefficient_mu            ?
_exptl_absorpt_correction_type           ?
_computing_structure_solution            ?
_refine_ls_number_parameters             ?
_refine_ls_number_reflns                 ?
_refine_ls_R_factor_gt                   ?
_refine_ls_wR_factor_gt                  ?
_pd_proc_ls_proof_R_factor               ?
_pd_proc_ls_proof_wR_factor              ?
_refine_ls_R_I_factor                    ?

# End of data set 528086
