Repository: bobleesj/cif-bond-analyzer

# CIF Bond Analyzer

Analyze and visualize bonding pairs in CIF files: Processes CIFs to identify unique atomic pairs, their frequencies, distances, missing pairs, and generates histograms for distance distribution

## What CIF Bond Anaylzer does

1. processes Crystallographic Information Files (CIF) from selected folder(s)
2. determines shortest distance and pair from each atomic site
3. indicates frequency and distances of bonding pairs across all files
4. generates histograms for each unique atomic pair to visualize distribution of distances.

When you run `python main.py`, it identifies folders containing `.cif` files.

```bash
Folders with .cif files:
1. 20240308_output_test, 12 files
2. 20240307_histogram_test, 41 files

Would you like to process each folder above sequentially?
(Default: Y) [Y/n]: y
```

## Usage

This command will start the program and prompt you to select a folder containing .`cif` files for analysis.

```python
python main.py
```

To modify the histogram width and customize histogram generation, use `plot-histogram.py`. This script allows you to interactively specify parameters, such as the bin width and x-axis range:

```python
python plot-histogram.py
```

## Demo

### Output 1. Text file

```txt
Summary:
Pair: Ge-Ge, Count: 4, Distances: 0.427, 2.489, 2.545, 2.672
Pair: In-In, Count: 4, Distances: 2.736, 2.782, 2.785, 2.793
Pair: Pd-Ge, Count: 4, Distances: 2.449, 2.455, 2.489, 2.672
Pair: Pd-Sb, Count: 4, Distances: 2.505, 2.700, 2.737, 2.793
Pair: Si-Si, Count: 4, Distances: 1.975, 2.289, 2.325, 2.533
Pair: Rh-Ge, Count: 2, Distances: 2.484, 2.495
Pair: Ru-Si, Count: 2, Distances: 2.394, 2.519
Pair: Sb-Sb, Count: 2, Distances: 2.573, 2.793
Pair: Co-Ga, Count: 1, Distances: 2.485
Pair: Co-Sb, Count: 1, Distances: 2.594
Pair: Co-Sn, Count: 1, Distances: 2.737

Missing pairs:
Co-In
Co-Ir
Co-Ni
Co-Pd
Co-Pt
Co-Rh
Co-Si
Fe-Co
```

### Output 2. Histograms

In the `output` folder, histograms per shortest pair distance from each atom will be saved.

### Output 3. Excel and JSON

```json
{
    "Ni-Ni": {
        "1830597": [
            {
                "mixing": "4",
                "dist": "2.477"
            }
        ]
    },
    "Ni-Ga": {
        "1830597": [
            {
                "mixing": "4",
                "dist": "2.53"
            },
            {
                "mixing": "3",
                "dist": "2.424"
            }
        ]
    }
}
```

Atomic mixing info mapping:

```python
categories_mapping = {
      "1": "Deficiency with atomic mixing",
      "2": "Full occupancy with atomic mixing",
      "3": "Deficiency without atomic mixing",
      "4": "Full occupancy",
  }
```

## Tutorial

> If you are new to Conda (Python package manager), I have written a tutorial for you here [Intro to Python package manager for beginners (Ft. Conda with Cheatsheet](https://bobleesj.github.io/tutorial/2024/02/26/intro-to-python-package-manager.html).

## Questions?

Please feel free to reach out via sl5400@columbia.edu for any questions.

File: 20240531_ErCoIn_ternary_binary_combined/1233938.cif
##############################################################################
#                                                                            #
# Co-Er-In         # Er10Co9In20                                   # 1233938 #
#                                                                            #
##############################################################################
#                                                                            #
#                           Pearson's Crystal Data                           #
#      Crystal Structure Database for Inorganic Compounds (on DVD)           #
#                              Release 2023/24                               #
#                  Editors: Pierre Villars and Karin Cenzual                 #
#                                                                            #
#   Copyright (c) ASM International & Material Phases Data System (MPDS),    #
# Switzerland & National Institute for Materials Science (NIMS), Japan, 2023 #
#                   All rights reserved. Version 2023.07                     #
#                                                                            #
#   This copy of Pearson's Crystal Data is licensed to:                      #
#   Hunter College - City University of New York                             #
#                                                                            #
##############################################################################

data_1233938
_audit_creation_date                     2024-03-05
_audit_creation_method
;
Pearson's Crystal Data browser
;
#_database_code_PCD                      1233938
_database_code_PDF                       ?

# Entry summary

_chemical_formula_structural             'Er~10~ Co~9~ In~20~'
_chemical_formula_sum                    'Co9 Er10 In20'
_chemical_name_mineral                   ?
_chemical_compound_source                ?
_chemical_name_structure_type            Ho~10~Ni~9~In~20~,tP78,129
_chemical_formula_weight                 4499.4

# Bibliographic data

_publ_section_title
'Crystal structures of the R~10~Co~9~In~20~ (R= Er, Tm, Lu) compounds'        
_journal_coden_ASTM                      ICCIC6
_journal_name_full
'Abstr. 6th Int. Conf. Crystal Chem. Intermet. Compd.'                        
_journal_year                            1995
_journal_volume                          ?
_journal_page_first                      72
_journal_page_last                       ?
_journal_language                        English
loop_
 _publ_author_name
 _publ_author_address
''
;
;

# Standardized crystallographic data

_cell_length_a                           13.232
_cell_length_b                           13.232
_cell_length_c                           9.113
_cell_angle_alpha                        90
_cell_angle_beta                         90
_cell_angle_gamma                        90
_cell_volume                             1595.6
_cell_formula_units_Z                    2
_space_group_IT_number                   129
_space_group_name_H-M_alt                'P 4/n m m (origin choice 2)'
loop_
 _space_group_symop_id
 _space_group_symop_operation_xyz
 1 'x, y, z'
 2 '1/2-x, 1/2-y, z'
 3 '1/2-x, y, z'
 4 '-x, -y, -z'
 5 '-x, 1/2+y, -z'
 6 '1/2-y, 1/2-x, z'
 7 '1/2-y, x, z'
 8 '-y, -x, -z'
 9 '-y, 1/2+x, -z'
 10 '1/2+x, -y, -z'
 11 '1/2+x, 1/2+y, -z'
 12 'x, 1/2-y, z'
 13 '1/2+y, -x, -z'
 14 '1/2+y, 1/2+x, -z'
 15 'y, 1/2-x, z'
 16 'y, x, z'
loop_
 _atom_type_symbol
 Er
 Co
 In
loop_
 _atom_site_label
 _atom_site_type_symbol
 _atom_site_symmetry_multiplicity
 _atom_site_Wyckoff_symbol
 _atom_site_fract_x
 _atom_site_fract_y
 _atom_site_fract_z
 _atom_site_occupancy
 Er4 Er 8 j 0.0462 0.0462 0.2335 1
 Co3 Co 8 j 0.0948 0.0948 0.6004 1
 In5 In 8 j 0.6178 0.6178 0.0899 1
 Co2 Co 8 i 0.25 0.0273 0.0895 1
 In3 In 8 i 0.25 0.0831 0.4062 1
 Er3 Er 8 i 0.25 0.5276 0.733 1
 In4 In 8 i 0.25 0.6346 0.2655 1
 In1 In 8 h 0.403 0.597 0.5 1
 In2 In 8 g 0.3793 0.6207 0 1
 Er1 Er 2 c 0.25 0.25 0.1401 1
 Er2 Er 2 c 0.25 0.25 0.6688 1
 Co1 Co 2 b 0.75 0.25 0.5 1


_exptl_crystal_colour                    ?
_exptl_crystal_density_meas              ?
_exptl_crystal_density_diffrn            9.37
_cell_measurement_temperature            ?
_cell_measurement_radiation              'X-rays, Cu Ka'
_cell_measurement_reflns_used            ?
_diffrn_ambient_temperature              ?
_diffrn_measurement_device               'automatic diffractometer'
_diffrn_measurement_device_type          DRON-4.07
_diffrn_radiation_type                   'X-rays, Cu Ka'
_diffrn_reflns_number                    ?
_exptl_absorpt_coefficient_mu            ?
_exptl_absorpt_correction_type           ?
_computing_structure_solution            'starting values from the literature'
_refine_ls_number_parameters             ?
_refine_ls_number_reflns                 ?
_refine_ls_R_factor_gt                   ?
_refine_ls_wR_factor_gt                  ?
_pd_proc_ls_proof_R_factor               ?
_pd_proc_ls_proof_wR_factor              ?
_refine_ls_R_I_factor                    0.0296

# End of data set 1233938

File: 20240531_ErCoIn_ternary_binary_combined/1710931.cif
##############################################################################
#                                                                            #
# Co-Er-In         # ErCoIn5                                       # 1710931 #
#                                                                            #
##############################################################################
#                                                                            #
#                           Pearson's Crystal Data                           #
#      Crystal Structure Database for Inorganic Compounds (on DVD)           #
#                              Release 2023/24                               #
#                  Editors: Pierre Villars and Karin Cenzual                 #
#                                                                            #
#   Copyright (c) ASM International & Material Phases Data System (MPDS),    #
# Switzerland & National Institute for Materials Science (NIMS), Japan, 2023 #
#                   All rights reserved. Version 2023.07                     #
#                                                                            #
#   This copy of Pearson's Crystal Data is licensed to:                      #
#   Hunter College - City University of New York                             #
#                                                                            #
##############################################################################

data_1710931
_audit_creation_date                     2024-03-05
_audit_creation_method
;
Pearson's Crystal Data browser
;
#_database_code_PCD                      1710931
_database_code_PDF                       04-012-3303

# Entry summary

_chemical_formula_structural             'Er Co In~5~'
_chemical_formula_sum                    'Co Er In5'
_chemical_name_mineral                   ?
_chemical_compound_source                ?
_chemical_name_structure_type            HoCoGa~5~,tP7,123
_chemical_formula_weight                 800.3

# Bibliographic data

_publ_section_title
'Synthesis, Structure and Magnetism of ErCoIn~5~'                             
_journal_coden_ASTM                      MRSPDH
_journal_name_full                       'Mater. Res. Soc. Symp. Proc.'
_journal_year                            2005
_journal_volume                          848
_journal_page_first                      121
_journal_page_last                       126
_journal_language                        English
loop_
 _publ_author_name
 _publ_author_address
''
;
;

# Standardized crystallographic data

_cell_length_a                           4.54
_cell_length_b                           4.54
_cell_length_c                           7.397
_cell_angle_alpha                        90
_cell_angle_beta                         90
_cell_angle_gamma                        90
_cell_volume                             152.5
_cell_formula_units_Z                    1
_space_group_IT_number                   123
_space_group_name_H-M_alt                'P 4/m m m'
loop_
 _space_group_symop_id
 _space_group_symop_operation_xyz
 1 'x, y, z'
 2 '-x, -y, -z'
 3 '-x, -y, z'
 4 '-x, y, -z'
 5 '-x, y, z'
 6 '-y, -x, -z'
 7 '-y, -x, z'
 8 '-y, x, -z'
 9 '-y, x, z'
 10 'x, -y, -z'
 11 'x, -y, z'
 12 'x, y, -z'
 13 'y, -x, -z'
 14 'y, -x, z'
 15 'y, x, -z'
 16 'y, x, z'
loop_
 _atom_type_symbol
 In
 Co
 Er
loop_
 _atom_site_label
 _atom_site_type_symbol
 _atom_site_symmetry_multiplicity
 _atom_site_Wyckoff_symbol
 _atom_site_fract_x
 _atom_site_fract_y
 _atom_site_fract_z
 _atom_site_occupancy
 In2 In 4 i 0 0.5 0.30474 1
 In1 In 1 c 0.5 0.5 0 1
 Co Co 1 b 0 0 0.5 1
 Er Er 1 a 0 0 0 1


_exptl_crystal_colour                    'gray silver'
_exptl_crystal_density_meas              ?
_exptl_crystal_density_diffrn            8.72
_cell_measurement_temperature            ?
_cell_measurement_radiation              ?
_cell_measurement_reflns_used            ?
_diffrn_ambient_temperature              298(2)
_diffrn_measurement_device               'automatic diffractometer'
_diffrn_measurement_device_type          'Nonius KAPPA'
_diffrn_radiation_type                   'X-rays, Mo Ka'
_diffrn_radiation_wavelength             0.71073
_diffrn_reflns_number                    753
_diffrn_reflns_theta_min                 2.75
_diffrn_reflns_theta_max                 29.88
_exptl_absorpt_coefficient_mu            34.670
_exptl_absorpt_correction_type           yes
_computing_structure_solution            'starting values from the literature'
_refine_ls_number_parameters             ?
_refine_ls_number_reflns                 ?
_refine_ls_R_factor_gt                   0.0254
_refine_ls_wR_factor_gt                  0.0605

# End of data set 1710931

File: 20240531_ErCoIn_ternary_binary_combined/1814810.cif
##############################################################################
#                                                                            #
# Co-Er-In         # Er14Co3In3                                    # 1814810 #
#                                                                            #
##############################################################################
#                                                                            #
#                           Pearson's Crystal Data                           #
#      Crystal Structure Database for Inorganic Compounds (on DVD)           #
#                              Release 2023/24                               #
#                  Editors: Pierre Villars and Karin Cenzual                 #
#                                                                            #
#   Copyright (c) ASM International & Material Phases Data System (MPDS),    #
# Switzerland & National Institute for Materials Science (NIMS), Japan, 2023 #
#                   All rights reserved. Version 2023.07                     #
#                                                                            #
#   This copy of Pearson's Crystal Data is licensed to:                      #
#   Hunter College - City University of New York                             #
#                                                                            #
##############################################################################

data_1814810
_audit_creation_date                     2024-03-05
_audit_creation_method
;
Pearson's Crystal Data browser
;
#_database_code_PCD                      1814810
_database_code_PDF                       04-013-9175

# Entry summary

_chemical_formula_structural             'Er~14~ Co~3~ In~3~'
_chemical_formula_sum                    'Co2.89 Er13.83 In3.10'
_chemical_name_mineral                   ?
_chemical_compound_source                ?
_chemical_name_structure_type            Gd~14~Co~3~In~2.7~,tP80,137
_chemical_formula_weight                 2862.9

# Bibliographic data

_publ_section_title
'A single crystal study of RE~14~Co~3~In~3~ (RE= Y, Tb, Dy, Ho, Er)'          
_journal_coden_ASTM                      ZNBSEN
_journal_name_full                       'Z. Naturforsch., B: J. Chem. Sci.'
_journal_year                            2006
_journal_volume                          61
_journal_page_first                      23
_journal_page_last                       28
_journal_language                        English
loop_
 _publ_author_name
 _publ_author_address
''
;
;

# Standardized crystallographic data

_cell_length_a                           9.41
_cell_length_b                           9.41
_cell_length_c                           22.742
_cell_angle_alpha                        90
_cell_angle_beta                         90
_cell_angle_gamma                        90
_cell_volume                             2013.8
_cell_formula_units_Z                    4
_space_group_IT_number                   137
_space_group_name_H-M_alt                'P 42/n m c (origin choice 2)'
loop_
 _space_group_symop_id
 _space_group_symop_operation_xyz
 1 'x, y, z'
 2 '1/2-x, 1/2-y, z'
 3 '1/2-x, y, z'
 4 '-x, -y, -z'
 5 '-x, 1/2+y, -z'
 6 '1/2-y, 1/2-x, 1/2+z'
 7 '1/2-y, x, 1/2+z'
 8 '-y, -x, 1/2-z'
 9 '-y, 1/2+x, 1/2-z'
 10 '1/2+x, -y, -z'
 11 '1/2+x, 1/2+y, -z'
 12 'x, 1/2-y, z'
 13 '1/2+y, -x, 1/2-z'
 14 '1/2+y, 1/2+x, 1/2-z'
 15 'y, 1/2-x, 1/2+z'
 16 'y, x, 1/2+z'
loop_
 _atom_type_symbol
 Er
 In
 Co
loop_
 _atom_site_label
 _atom_site_type_symbol
 _atom_site_symmetry_multiplicity
 _atom_site_Wyckoff_symbol
 _atom_site_fract_x
 _atom_site_fract_y
 _atom_site_fract_z
 _atom_site_occupancy
Er7 Er 16 h 0.06284 0.06662 0.39495 1
Er6 Er 8 g 0.25 0.06066 0.03266 1
In2 In 8 g 0.25 0.0901 0.64526 1
Co1 Co 8 g 0.25 0.5328 0.3122 0.91
Er3 Er 8 g 0.25 0.54687 0.1953 1
Er4 Er 8 g 0.25 0.56014 0.5156 1
Er5 Er 8 f 0.56196 0.43804 0.25 1
Er2 Er 4 d 0.25 0.25 0.28601 1
Co2 Co 4 d 0.25 0.25 0.448 1
Er13A Er 4 c 0.75 0.25 0.14542 0.83(2)
In13B In 4 c 0.75 0.25 0.14542 0.17(2)
In13A In 4 c 0.75 0.25 0.59339 0.93(3)
Co13B Co 4 c 0.75 0.25 0.59339 0.07(3)


_exptl_crystal_colour                    'gray silver'
_exptl_crystal_density_meas              ?
_exptl_crystal_density_diffrn            9.44
_cell_measurement_temperature            293
_cell_measurement_radiation              'X-rays, Mo Ka'
_cell_measurement_reflns_used            ?
_diffrn_ambient_temperature              293
_diffrn_measurement_device               'automatic diffractometer'
_diffrn_measurement_device_type          'STOE IPDS II'
_diffrn_radiation_type                   'X-rays, Mo Ka'
_diffrn_reflns_number                    29132
_diffrn_reflns_theta_min                 2
_diffrn_reflns_theta_max                 36
_exptl_absorpt_coefficient_mu            63.3
_exptl_absorpt_correction_type           numerical
_computing_structure_solution            'starting values from the literature'
_refine_ls_number_parameters             65
_refine_ls_number_reflns                 2450
_refine_ls_R_factor_gt                   0.054
_refine_ls_wR_factor_gt                  0.135

# End of data set 1814810
