Repository: bobleesj/cif-bond-analyzer

# CIF Bond Analyzer

Analyze and visualize bonding pairs in CIF files: Processes CIFs to identify unique atomic pairs, their frequencies, distances, missing pairs, and generates histograms for distance distribution

## What CIF Bond Anaylzer does

1. processes Crystallographic Information Files (CIF) from selected folder(s)
2. determines shortest distance and pair from each atomic site
3. indicates frequency and distances of bonding pairs across all files
4. generates histograms for each unique atomic pair to visualize distribution of distances.

When you run `python main.py`, it identifies folders containing `.cif` files.

```bash
Folders with .cif files:
1. 20240308_output_test, 12 files

File: 20240531_ErCoIn_ternary_binary_combined/1701135.cif
##############################################################################
#                                                                            #
# Er-In            # ErIn3                                         # 1701135 #
#                                                                            #
##############################################################################
#                                                                            #
#                           Pearson's Crystal Data                           #
#      Crystal Structure Database for Inorganic Compounds (on DVD)           #
#                              Release 2023/24                               #
#                  Editors: Pierre Villars and Karin Cenzual                 #
#                                                                            #
#   Copyright (c) ASM International & Material Phases Data System (MPDS),    #
# Switzerland & National Institute for Materials Science (NIMS), Japan, 2023 #
#                   All rights reserved. Version 2023.07                     #
#                                                                            #
#   This copy of Pearson's Crystal Data is licensed to:                      #
#   Hunter College - City University of New York                             #
#                                                                            #
##############################################################################

data_1701135
_audit_creation_date                     2024-05-31
_audit_creation_method
;
Pearson's Crystal Data browser
;
#_database_code_PCD                      1701135
_database_code_PDF                       04-008-2245

# Entry summary

_chemical_formula_structural             'Er In~3~'
_chemical_formula_sum                    'Er In3'
_chemical_name_mineral                   ?
_chemical_compound_source                ?
_chemical_name_structure_type            Cu~3~Au,cP4,221
_chemical_formula_weight                 511.7

# Bibliographic data

_publ_section_title
'Crystal structures of the compounds RIn~3~ in rare earth metal-indium systems'
_journal_coden_ASTM                      SPHCA6
_journal_name_full                       'Sov. Phys. Crystallogr.'
_journal_year                            1964
_journal_volume                          9
_journal_page_first                      218
_journal_page_last                       220
_journal_language                        English
loop_
 _publ_author_name
 _publ_author_address
''
;
;

# Standardized crystallographic data

_cell_length_a                           4.559
_cell_length_b                           4.559
_cell_length_c                           4.559
_cell_angle_alpha                        90
_cell_angle_beta                         90
_cell_angle_gamma                        90
_cell_volume                             94.8
_cell_formula_units_Z                    1
_space_group_IT_number                   221
_space_group_name_H-M_alt                'P m -3 m'
loop_
 _space_group_symop_id
 _space_group_symop_operation_xyz
 1 'x, y, z'
 2 '-x, -y, -z'
 3 '-x, -y, z'
 4 '-x, -z, -y'
 5 '-x, -z, y'
 6 '-x, y, -z'
 7 '-x, y, z'
 8 '-x, z, -y'
 9 '-x, z, y'
 10 '-y, -x, -z'
 11 '-y, -x, z'
 12 '-y, -z, -x'
 13 '-y, -z, x'
 14 '-y, x, -z'
 15 '-y, x, z'
 16 '-y, z, -x'
 17 '-y, z, x'
 18 '-z, -x, -y'
 19 '-z, -x, y'
 20 '-z, -y, -x'
 21 '-z, -y, x'
 22 '-z, x, -y'
 23 '-z, x, y'
 24 '-z, y, -x'
 25 '-z, y, x'
 26 'x, -y, -z'
 27 'x, -y, z'
 28 'x, -z, -y'
 29 'x, -z, y'
 30 'x, y, -z'
 31 'x, z, -y'
 32 'x, z, y'
 33 'y, -x, -z'
 34 'y, -x, z'
 35 'y, -z, -x'
 36 'y, -z, x'
 37 'y, x, -z'
 38 'y, x, z'
 39 'y, z, -x'
 40 'y, z, x'
 41 'z, -x, -y'
 42 'z, -x, y'
 43 'z, -y, -x'
 44 'z, -y, x'
 45 'z, x, -y'
 46 'z, x, y'
 47 'z, y, -x'
 48 'z, y, x'
loop_
 _atom_type_symbol
 In
 Er
loop_
 _atom_site_label
 _atom_site_type_symbol
 _atom_site_symmetry_multiplicity
 _atom_site_Wyckoff_symbol
 _atom_site_fract_x
 _atom_site_fract_y
 _atom_site_fract_z
 _atom_site_occupancy
 In In 3 c 0 0.5 0.5 1
 Er Er 1 a 0 0 0 1


_exptl_crystal_colour                    ?
_exptl_crystal_density_meas              ?
_exptl_crystal_density_diffrn            8.97
_cell_measurement_temperature            ?
_cell_measurement_radiation              'X-rays, Fe K'
_cell_measurement_reflns_used            ?
_diffrn_ambient_temperature              ?
_diffrn_measurement_device               film
_diffrn_measurement_device_type          ?
_diffrn_radiation_type                   ?
_diffrn_reflns_number                    ?
_exptl_absorpt_coefficient_mu            ?
_exptl_absorpt_correction_type           ?
_computing_structure_solution            ?
_refine_ls_number_parameters             ?
_refine_ls_number_reflns                 ?
_refine_ls_R_factor_gt                   ?
_refine_ls_wR_factor_gt                  ?

# End of data set 1701135

File: 20240531_ErCoIn_ternary_binary_combined/1816808.cif
##############################################################################
#                                                                            #
# Co-Er            # ErCo2 rt                                      # 1816808 #
#                                                                            #
##############################################################################
#                                                                            #
#                           Pearson's Crystal Data                           #
#      Crystal Structure Database for Inorganic Compounds (on DVD)           #
#                              Release 2023/24                               #
#                  Editors: Pierre Villars and Karin Cenzual                 #
#                                                                            #
#   Copyright (c) ASM International & Material Phases Data System (MPDS),    #
# Switzerland & National Institute for Materials Science (NIMS), Japan, 2023 #
#                   All rights reserved. Version 2023.07                     #
#                                                                            #
#   This copy of Pearson's Crystal Data is licensed to:                      #
#   Hunter College - City University of New York                             #
#                                                                            #
##############################################################################

data_1816808
_audit_creation_date                     2024-05-31
_audit_creation_method
;
Pearson's Crystal Data browser
;
#_database_code_PCD                      1816808
_database_code_PDF                       04-013-9985

# Entry summary

_chemical_formula_structural             'Er Co~2~'
_chemical_formula_sum                    'Co2 Er'
_chemical_name_mineral                   ?
_chemical_compound_source                ?
_chemical_name_structure_type            MgCu~2~,cF24,227
_chemical_formula_weight                 285.1

# Bibliographic data

_publ_section_title
'Low-field magnetic-properties of ErCo~2~ intermetallic compound'             
_journal_coden_ASTM                      JALCEU
_journal_name_full                       'J. Alloys Compd.'
_journal_year                            2006
_journal_volume                          424
_journal_page_first                      60
_journal_page_last                       66
_journal_language                        English
loop_
 _publ_author_name
 _publ_author_address
''
;
;

# Standardized crystallographic data

_cell_length_a                           7.1553
_cell_length_b                           7.1553
_cell_length_c                           7.1553
_cell_angle_alpha                        90
_cell_angle_beta                         90
_cell_angle_gamma                        90
_cell_volume                             366.3
_cell_formula_units_Z                    8
_space_group_IT_number                   227
_space_group_name_H-M_alt                'F d -3 m (origin choice 2)'
loop_
 _space_group_symop_id
 _space_group_symop_operation_xyz
 1 'x, y, z'
 2 '1/4-x, 1/4-y, z'
 3 '1/4-x, y, 1/4-z'
 4 '-x, -y, -z'
 5 '-x, -z, -y'
 6 '-x, -1/4+y, -1/4+z'
 7 '-x, 1/4+z, 1/4+y'
 8 '-1/4-x, -1/4-z, y'
 9 '-1/4-x, z, -1/4-y'
 10 '1/4-y, 1/4-z, x'
 11 '1/4-y, z, 1/4-x'
 12 '-y, -x, -z'
 13 '-y, -z, -x'
 14 '-y, 1/4+x, 1/4+z'
 15 '-y, -1/4+z, -1/4+x'
 16 '-1/4-y, -1/4-x, z'
 17 '-1/4-y, x, -1/4-z'
 18 '1/4-z, 1/4-x, y'
 19 '1/4-z, x, 1/4-y'
 20 '-z, -x, -y'
 21 '-z, -y, -x'
 22 '-z, -1/4+x, -1/4+y'
 23 '-z, 1/4+y, 1/4+x'
 24 '-1/4-z, -1/4-y, x'
 25 '-1/4-z, y, -1/4-x'
 26 '1/4+x, -z, 1/4+y'
 27 '1/4+x, 1/4+z, -y'
 28 'x, 1/4-y, 1/4-z'
 29 'x, -1/4-z, -1/4-y'
 30 'x, z, y'
 31 '-1/4+x, -y, -1/4+z'
 32 '-1/4+x, -1/4+y, -z'
 33 '1/4+y, -x, 1/4+z'
 34 '1/4+y, 1/4+x, -z'
 35 'y, -1/4-x, -1/4-z'
 36 'y, 1/4-z, 1/4-x'
 37 'y, x, z'
 38 'y, z, x'
 39 '-1/4+y, -z, -1/4+x'
 40 '-1/4+y, -1/4+z, -x'
 41 '1/4+z, -y, 1/4+x'
 42 '1/4+z, 1/4+y, -x'
 43 'z, 1/4-x, 1/4-y'
 44 'z, -1/4-y, -1/4-x'
 45 'z, x, y'
 46 'z, y, x'
 47 '-1/4+z, -x, -1/4+y'
 48 '-1/4+z, -1/4+x, -y'
 49 'x, 1/2+y, 1/2+z'
 50 '1/4-x, 3/4-y, 1/2+z'
 51 '1/4-x, 1/2+y, 3/4-z'
 52 '-x, 1/2-y, 1/2-z'
 53 '-x, 1/2-z, 1/2-y'
 54 '-x, 1/4+y, 1/4+z'
 55 '-x, 3/4+z, 3/4+y'
 56 '-1/4-x, 1/4-z, 1/2+y'
 57 '-1/4-x, 1/2+z, 1/4-y'
 58 '1/4-y, 3/4-z, 1/2+x'
 59 '1/4-y, 1/2+z, 3/4-x'
 60 '-y, 1/2-x, 1/2-z'
 61 '-y, 1/2-z, 1/2-x'
 62 '-y, 3/4+x, 3/4+z'
 63 '-y, 1/4+z, 1/4+x'
 64 '-1/4-y, 1/4-x, 1/2+z'
 65 '-1/4-y, 1/2+x, 1/4-z'
 66 '1/4-z, 3/4-x, 1/2+y'
 67 '1/4-z, 1/2+x, 3/4-y'
 68 '-z, 1/2-x, 1/2-y'
 69 '-z, 1/2-y, 1/2-x'
 70 '-z, 1/4+x, 1/4+y'
 71 '-z, 3/4+y, 3/4+x'
 72 '-1/4-z, 1/4-y, 1/2+x'
 73 '-1/4-z, 1/2+y, 1/4-x'
 74 '1/4+x, 1/2-z, 3/4+y'
 75 '1/4+x, 3/4+z, 1/2-y'
 76 'x, 3/4-y, 3/4-z'
 77 'x, 1/4-z, 1/4-y'
 78 'x, 1/2+z, 1/2+y'
 79 '-1/4+x, 1/2-y, 1/4+z'
 80 '-1/4+x, 1/4+y, 1/2-z'
 81 '1/4+y, 1/2-x, 3/4+z'
 82 '1/4+y, 3/4+x, 1/2-z'
 83 'y, 1/4-x, 1/4-z'
 84 'y, 3/4-z, 3/4-x'
 85 'y, 1/2+x, 1/2+z'
 86 'y, 1/2+z, 1/2+x'
 87 '-1/4+y, 1/2-z, 1/4+x'
 88 '-1/4+y, 1/4+z, 1/2-x'
 89 '1/4+z, 1/2-y, 3/4+x'
 90 '1/4+z, 3/4+y, 1/2-x'
 91 'z, 3/4-x, 3/4-y'
 92 'z, 1/4-y, 1/4-x'
 93 'z, 1/2+x, 1/2+y'
 94 'z, 1/2+y, 1/2+x'
 95 '-1/4+z, 1/2-x, 1/4+y'
 96 '-1/4+z, 1/4+x, 1/2-y'
 97 '1/2+x, y, 1/2+z'
 98 '3/4-x, 1/4-y, 1/2+z'
 99 '3/4-x, y, 3/4-z'
 100 '1/2-x, -y, 1/2-z'
 101 '1/2-x, -z, 1/2-y'
 102 '1/2-x, -1/4+y, 1/4+z'
 103 '1/2-x, 1/4+z, 3/4+y'
 104 '1/4-x, -1/4-z, 1/2+y'
 105 '1/4-x, z, 1/4-y'
 106 '3/4-y, 1/4-z, 1/2+x'
 107 '3/4-y, z, 3/4-x'
 108 '1/2-y, -x, 1/2-z'
 109 '1/2-y, -z, 1/2-x'
 110 '1/2-y, 1/4+x, 3/4+z'
 111 '1/2-y, -1/4+z, 1/4+x'
 112 '1/4-y, -1/4-x, 1/2+z'
 113 '1/4-y, x, 1/4-z'
 114 '3/4-z, 1/4-x, 1/2+y'
 115 '3/4-z, x, 3/4-y'
 116 '1/2-z, -x, 1/2-y'
 117 '1/2-z, -y, 1/2-x'
 118 '1/2-z, -1/4+x, 1/4+y'
 119 '1/2-z, 1/4+y, 3/4+x'
 120 '1/4-z, -1/4-y, 1/2+x'
 121 '1/4-z, y, 1/4-x'
 122 '3/4+x, -z, 3/4+y'
 123 '3/4+x, 1/4+z, 1/2-y'
 124 '1/2+x, 1/4-y, 3/4-z'
 125 '1/2+x, -1/4-z, 1/4-y'
 126 '1/2+x, z, 1/2+y'
 127 '1/4+x, -y, 1/4+z'
 128 '1/4+x, -1/4+y, 1/2-z'
 129 '3/4+y, -x, 3/4+z'
 130 '3/4+y, 1/4+x, 1/2-z'
 131 '1/2+y, -1/4-x, 1/4-z'
 132 '1/2+y, 1/4-z, 3/4-x'
 133 '1/2+y, x, 1/2+z'
 134 '1/2+y, z, 1/2+x'
 135 '1/4+y, -z, 1/4+x'
 136 '1/4+y, -1/4+z, 1/2-x'
 137 '3/4+z, -y, 3/4+x'
 138 '3/4+z, 1/4+y, 1/2-x'
 139 '1/2+z, 1/4-x, 3/4-y'
 140 '1/2+z, -1/4-y, 1/4-x'
 141 '1/2+z, x, 1/2+y'
 142 '1/2+z, y, 1/2+x'
 143 '1/4+z, -x, 1/4+y'
 144 '1/4+z, -1/4+x, 1/2-y'
 145 '1/2+x, 1/2+y, z'
 146 '3/4-x, 3/4-y, z'
 147 '3/4-x, 1/2+y, 1/4-z'
 148 '1/2-x, 1/2-y, -z'
 149 '1/2-x, 1/2-z, -y'
 150 '1/2-x, 1/4+y, -1/4+z'
 151 '1/2-x, 3/4+z, 1/4+y'
 152 '1/4-x, 1/4-z, y'
 153 '1/4-x, 1/2+z, -1/4-y'
 154 '3/4-y, 3/4-z, x'
 155 '3/4-y, 1/2+z, 1/4-x'
 156 '1/2-y, 1/2-x, -z'
 157 '1/2-y, 1/2-z, -x'
 158 '1/2-y, 3/4+x, 1/4+z'
 159 '1/2-y, 1/4+z, -1/4+x'
 160 '1/4-y, 1/4-x, z'
 161 '1/4-y, 1/2+x, -1/4-z'
 162 '3/4-z, 3/4-x, y'
 163 '3/4-z, 1/2+x, 1/4-y'
 164 '1/2-z, 1/2-x, -y'
 165 '1/2-z, 1/2-y, -x'
 166 '1/2-z, 1/4+x, -1/4+y'
 167 '1/2-z, 3/4+y, 1/4+x'
 168 '1/4-z, 1/4-y, x'
 169 '1/4-z, 1/2+y, -1/4-x'
 170 '3/4+x, 1/2-z, 1/4+y'
 171 '3/4+x, 3/4+z, -y'
 172 '1/2+x, 3/4-y, 1/4-z'
 173 '1/2+x, 1/4-z, -1/4-y'
 174 '1/2+x, 1/2+z, y'
 175 '1/4+x, 1/2-y, -1/4+z'
 176 '1/4+x, 1/4+y, -z'
 177 '3/4+y, 1/2-x, 1/4+z'
 178 '3/4+y, 3/4+x, -z'
 179 '1/2+y, 1/4-x, -1/4-z'
 180 '1/2+y, 3/4-z, 1/4-x'
 181 '1/2+y, 1/2+x, z'
 182 '1/2+y, 1/2+z, x'
 183 '1/4+y, 1/2-z, -1/4+x'
 184 '1/4+y, 1/4+z, -x'
 185 '3/4+z, 1/2-y, 1/4+x'
 186 '3/4+z, 3/4+y, -x'
 187 '1/2+z, 3/4-x, 1/4-y'
 188 '1/2+z, 1/4-y, -1/4-x'
 189 '1/2+z, 1/2+x, y'
 190 '1/2+z, 1/2+y, x'
 191 '1/4+z, 1/2-x, -1/4+y'
 192 '1/4+z, 1/4+x, -y'
loop_
 _atom_type_symbol
 Co
 Er
loop_
 _atom_site_label
 _atom_site_type_symbol
 _atom_site_symmetry_multiplicity
 _atom_site_Wyckoff_symbol
 _atom_site_fract_x
 _atom_site_fract_y
 _atom_site_fract_z
 _atom_site_occupancy
 Co Co 16 c 0 0 0 1
 Er Er 8 b 0.375 0.375 0.375 1


_exptl_crystal_colour                    ?
_exptl_crystal_density_meas              ?
_exptl_crystal_density_diffrn            10.34
_cell_measurement_temperature            ?
_cell_measurement_radiation              X-rays
_cell_measurement_reflns_used            ?
_diffrn_ambient_temperature              ?
_diffrn_measurement_device               'automatic diffractometer'
_diffrn_measurement_device_type          ?
_diffrn_radiation_type                   ?
_diffrn_reflns_number                    ?
_exptl_absorpt_coefficient_mu            ?
_exptl_absorpt_correction_type           ?
_computing_structure_solution            ?
_refine_ls_number_parameters             ?
_refine_ls_number_reflns                 ?
_refine_ls_R_factor_gt                   ?
_refine_ls_wR_factor_gt                  ?

# End of data set 1816808

File: 20240531_ErCoIn_ternary_binary_combined/250790.cif
##############################################################################
#                                                                            #
# Co-Er            # ErCo2 rt                                      #  250790 #
#                                                                            #
##############################################################################
#                                                                            #
#                           Pearson's Crystal Data                           #
#      Crystal Structure Database for Inorganic Compounds (on DVD)           #
#                              Release 2023/24                               #
#                  Editors: Pierre Villars and Karin Cenzual                 #
#                                                                            #
#   Copyright (c) ASM International & Material Phases Data System (MPDS),    #
# Switzerland & National Institute for Materials Science (NIMS), Japan, 2023 #
#                   All rights reserved. Version 2023.07                     #
#                                                                            #
#   This copy of Pearson's Crystal Data is licensed to:                      #
#   Hunter College - City University of New York                             #
#                                                                            #
##############################################################################

data_250790
_audit_creation_date                     2024-05-31
_audit_creation_method
;
Pearson's Crystal Data browser
;
#_database_code_PCD                      250790
_database_code_PDF                       04-001-0432

# Entry summary

_chemical_formula_structural             'Er Co~2~'
_chemical_formula_sum                    'Co2 Er'
_chemical_name_mineral                   ?
_chemical_compound_source                ?
_chemical_name_structure_type            MgCu~2~,cF24,227
_chemical_formula_weight                 285.1

# Bibliographic data

_publ_section_title
;
Rare-earth intermediate phases. VI. Pseudo-binary systems between cubic Laves phases formed by rare-earth metals with iron, cobalt, nickel, aluminium and rhodium
;
_journal_coden_ASTM                      JCOMAH
_journal_name_full                       'J. Less-Common Met.'
_journal_year                            1968
_journal_volume                          14
_journal_page_first                      337
_journal_page_last                       347
_journal_language                        English
loop_
 _publ_author_name
 _publ_author_address
''
;
;

# Standardized crystallographic data

_cell_length_a                           7.1536
_cell_length_b                           7.1536
_cell_length_c                           7.1536
_cell_angle_alpha                        90
_cell_angle_beta                         90
_cell_angle_gamma                        90
_cell_volume                             366.08
_cell_formula_units_Z                    8
_space_group_IT_number                   227
_space_group_name_H-M_alt                'F d -3 m (origin choice 2)'
loop_
 _space_group_symop_id
 _space_group_symop_operation_xyz
 1 'x, y, z'
 2 '1/4-x, 1/4-y, z'
 3 '1/4-x, y, 1/4-z'
 4 '-x, -y, -z'
 5 '-x, -z, -y'
 6 '-x, -1/4+y, -1/4+z'
 7 '-x, 1/4+z, 1/4+y'
 8 '-1/4-x, -1/4-z, y'
 9 '-1/4-x, z, -1/4-y'
 10 '1/4-y, 1/4-z, x'
 11 '1/4-y, z, 1/4-x'
 12 '-y, -x, -z'
 13 '-y, -z, -x'
 14 '-y, 1/4+x, 1/4+z'
 15 '-y, -1/4+z, -1/4+x'
 16 '-1/4-y, -1/4-x, z'
 17 '-1/4-y, x, -1/4-z'
 18 '1/4-z, 1/4-x, y'
 19 '1/4-z, x, 1/4-y'
 20 '-z, -x, -y'
 21 '-z, -y, -x'
 22 '-z, -1/4+x, -1/4+y'
 23 '-z, 1/4+y, 1/4+x'
 24 '-1/4-z, -1/4-y, x'
 25 '-1/4-z, y, -1/4-x'
 26 '1/4+x, -z, 1/4+y'
 27 '1/4+x, 1/4+z, -y'
 28 'x, 1/4-y, 1/4-z'
 29 'x, -1/4-z, -1/4-y'
 30 'x, z, y'
 31 '-1/4+x, -y, -1/4+z'
 32 '-1/4+x, -1/4+y, -z'
 33 '1/4+y, -x, 1/4+z'
 34 '1/4+y, 1/4+x, -z'
 35 'y, -1/4-x, -1/4-z'
 36 'y, 1/4-z, 1/4-x'
 37 'y, x, z'
 38 'y, z, x'
 39 '-1/4+y, -z, -1/4+x'
 40 '-1/4+y, -1/4+z, -x'
 41 '1/4+z, -y, 1/4+x'
 42 '1/4+z, 1/4+y, -x'
 43 'z, 1/4-x, 1/4-y'
 44 'z, -1/4-y, -1/4-x'
 45 'z, x, y'
 46 'z, y, x'
 47 '-1/4+z, -x, -1/4+y'
 48 '-1/4+z, -1/4+x, -y'
 49 'x, 1/2+y, 1/2+z'
 50 '1/4-x, 3/4-y, 1/2+z'
 51 '1/4-x, 1/2+y, 3/4-z'
 52 '-x, 1/2-y, 1/2-z'
 53 '-x, 1/2-z, 1/2-y'
 54 '-x, 1/4+y, 1/4+z'
 55 '-x, 3/4+z, 3/4+y'
 56 '-1/4-x, 1/4-z, 1/2+y'
 57 '-1/4-x, 1/2+z, 1/4-y'
 58 '1/4-y, 3/4-z, 1/2+x'
 59 '1/4-y, 1/2+z, 3/4-x'
 60 '-y, 1/2-x, 1/2-z'
 61 '-y, 1/2-z, 1/2-x'
 62 '-y, 3/4+x, 3/4+z'
 63 '-y, 1/4+z, 1/4+x'
 64 '-1/4-y, 1/4-x, 1/2+z'
 65 '-1/4-y, 1/2+x, 1/4-z'
 66 '1/4-z, 3/4-x, 1/2+y'
 67 '1/4-z, 1/2+x, 3/4-y'
 68 '-z, 1/2-x, 1/2-y'
 69 '-z, 1/2-y, 1/2-x'
 70 '-z, 1/4+x, 1/4+y'
 71 '-z, 3/4+y, 3/4+x'
 72 '-1/4-z, 1/4-y, 1/2+x'
 73 '-1/4-z, 1/2+y, 1/4-x'
 74 '1/4+x, 1/2-z, 3/4+y'
 75 '1/4+x, 3/4+z, 1/2-y'
 76 'x, 3/4-y, 3/4-z'
 77 'x, 1/4-z, 1/4-y'
 78 'x, 1/2+z, 1/2+y'
 79 '-1/4+x, 1/2-y, 1/4+z'
 80 '-1/4+x, 1/4+y, 1/2-z'
 81 '1/4+y, 1/2-x, 3/4+z'
 82 '1/4+y, 3/4+x, 1/2-z'
 83 'y, 1/4-x, 1/4-z'
 84 'y, 3/4-z, 3/4-x'
 85 'y, 1/2+x, 1/2+z'
 86 'y, 1/2+z, 1/2+x'
 87 '-1/4+y, 1/2-z, 1/4+x'
 88 '-1/4+y, 1/4+z, 1/2-x'
 89 '1/4+z, 1/2-y, 3/4+x'
 90 '1/4+z, 3/4+y, 1/2-x'
 91 'z, 3/4-x, 3/4-y'
 92 'z, 1/4-y, 1/4-x'
 93 'z, 1/2+x, 1/2+y'
 94 'z, 1/2+y, 1/2+x'
 95 '-1/4+z, 1/2-x, 1/4+y'
 96 '-1/4+z, 1/4+x, 1/2-y'
 97 '1/2+x, y, 1/2+z'
 98 '3/4-x, 1/4-y, 1/2+z'
 99 '3/4-x, y, 3/4-z'
 100 '1/2-x, -y, 1/2-z'
 101 '1/2-x, -z, 1/2-y'
 102 '1/2-x, -1/4+y, 1/4+z'
 103 '1/2-x, 1/4+z, 3/4+y'
 104 '1/4-x, -1/4-z, 1/2+y'
 105 '1/4-x, z, 1/4-y'
 106 '3/4-y, 1/4-z, 1/2+x'
 107 '3/4-y, z, 3/4-x'
 108 '1/2-y, -x, 1/2-z'
 109 '1/2-y, -z, 1/2-x'
 110 '1/2-y, 1/4+x, 3/4+z'
 111 '1/2-y, -1/4+z, 1/4+x'
 112 '1/4-y, -1/4-x, 1/2+z'
 113 '1/4-y, x, 1/4-z'
 114 '3/4-z, 1/4-x, 1/2+y'
 115 '3/4-z, x, 3/4-y'
 116 '1/2-z, -x, 1/2-y'
 117 '1/2-z, -y, 1/2-x'
 118 '1/2-z, -1/4+x, 1/4+y'
 119 '1/2-z, 1/4+y, 3/4+x'
 120 '1/4-z, -1/4-y, 1/2+x'
 121 '1/4-z, y, 1/4-x'
 122 '3/4+x, -z, 3/4+y'
 123 '3/4+x, 1/4+z, 1/2-y'
 124 '1/2+x, 1/4-y, 3/4-z'
 125 '1/2+x, -1/4-z, 1/4-y'
 126 '1/2+x, z, 1/2+y'
 127 '1/4+x, -y, 1/4+z'
 128 '1/4+x, -1/4+y, 1/2-z'
 129 '3/4+y, -x, 3/4+z'
 130 '3/4+y, 1/4+x, 1/2-z'
 131 '1/2+y, -1/4-x, 1/4-z'
 132 '1/2+y, 1/4-z, 3/4-x'
 133 '1/2+y, x, 1/2+z'
 134 '1/2+y, z, 1/2+x'
 135 '1/4+y, -z, 1/4+x'
 136 '1/4+y, -1/4+z, 1/2-x'
 137 '3/4+z, -y, 3/4+x'
 138 '3/4+z, 1/4+y, 1/2-x'
 139 '1/2+z, 1/4-x, 3/4-y'
 140 '1/2+z, -1/4-y, 1/4-x'
 141 '1/2+z, x, 1/2+y'
 142 '1/2+z, y, 1/2+x'
 143 '1/4+z, -x, 1/4+y'
 144 '1/4+z, -1/4+x, 1/2-y'
 145 '1/2+x, 1/2+y, z'
 146 '3/4-x, 3/4-y, z'
 147 '3/4-x, 1/2+y, 1/4-z'
 148 '1/2-x, 1/2-y, -z'
 149 '1/2-x, 1/2-z, -y'
 150 '1/2-x, 1/4+y, -1/4+z'
 151 '1/2-x, 3/4+z, 1/4+y'
 152 '1/4-x, 1/4-z, y'
 153 '1/4-x, 1/2+z, -1/4-y'
 154 '3/4-y, 3/4-z, x'
 155 '3/4-y, 1/2+z, 1/4-x'
 156 '1/2-y, 1/2-x, -z'
 157 '1/2-y, 1/2-z, -x'
 158 '1/2-y, 3/4+x, 1/4+z'
 159 '1/2-y, 1/4+z, -1/4+x'
 160 '1/4-y, 1/4-x, z'
 161 '1/4-y, 1/2+x, -1/4-z'
 162 '3/4-z, 3/4-x, y'
 163 '3/4-z, 1/2+x, 1/4-y'
 164 '1/2-z, 1/2-x, -y'
 165 '1/2-z, 1/2-y, -x'
 166 '1/2-z, 1/4+x, -1/4+y'
 167 '1/2-z, 3/4+y, 1/4+x'
 168 '1/4-z, 1/4-y, x'
 169 '1/4-z, 1/2+y, -1/4-x'
 170 '3/4+x, 1/2-z, 1/4+y'
 171 '3/4+x, 3/4+z, -y'
 172 '1/2+x, 3/4-y, 1/4-z'
 173 '1/2+x, 1/4-z, -1/4-y'
 174 '1/2+x, 1/2+z, y'
 175 '1/4+x, 1/2-y, -1/4+z'
 176 '1/4+x, 1/4+y, -z'
 177 '3/4+y, 1/2-x, 1/4+z'
 178 '3/4+y, 3/4+x, -z'
 179 '1/2+y, 1/4-x, -1/4-z'
 180 '1/2+y, 3/4-z, 1/4-x'
 181 '1/2+y, 1/2+x, z'
 182 '1/2+y, 1/2+z, x'
 183 '1/4+y, 1/2-z, -1/4+x'
 184 '1/4+y, 1/4+z, -x'
 185 '3/4+z, 1/2-y, 1/4+x'
 186 '3/4+z, 3/4+y, -x'
 187 '1/2+z, 3/4-x, 1/4-y'
 188 '1/2+z, 1/4-y, -1/4-x'
 189 '1/2+z, 1/2+x, y'
 190 '1/2+z, 1/2+y, x'
 191 '1/4+z, 1/2-x, -1/4+y'
 192 '1/4+z, 1/4+x, -y'
loop_
 _atom_type_symbol
 Co
 Er
loop_
 _atom_site_label
 _atom_site_type_symbol
 _atom_site_symmetry_multiplicity
 _atom_site_Wyckoff_symbol
 _atom_site_fract_x
 _atom_site_fract_y
 _atom_site_fract_z
 _atom_site_occupancy
 Co Co 16 c 0 0 0 1
 Er Er 8 b 0.375 0.375 0.375 1


_exptl_crystal_colour                    ?
_exptl_crystal_density_meas              ?
_exptl_crystal_density_diffrn            10.35
_cell_measurement_temperature            ?
_cell_measurement_radiation              X-rays
_cell_measurement_reflns_used            ?
_diffrn_ambient_temperature              ?
_diffrn_measurement_device               ?
_diffrn_measurement_device_type          ?
_diffrn_radiation_type                   ?
_diffrn_reflns_number                    ?
_exptl_absorpt_coefficient_mu            ?
_exptl_absorpt_correction_type           ?
_computing_structure_solution            ?
_refine_ls_number_parameters             ?
_refine_ls_number_reflns                 ?
_refine_ls_R_factor_gt                   ?
_refine_ls_wR_factor_gt                  ?

# End of data set 250790

File: 20240531_ErCoIn_ternary_binary_combined/260048.cif
##############################################################################
#                                                                            #
# Er-In            # Er2In                                         #  260048 #
#                                                                            #
##############################################################################
#                                                                            #
#                           Pearson's Crystal Data                           #
#      Crystal Structure Database for Inorganic Compounds (on DVD)           #
#                              Release 2023/24                               #
#                  Editors: Pierre Villars and Karin Cenzual                 #
#                                                                            #
#   Copyright (c) ASM International & Material Phases Data System (MPDS),    #
# Switzerland & National Institute for Materials Science (NIMS), Japan, 2023 #
#                   All rights reserved. Version 2023.07                     #
#                                                                            #
#   This copy of Pearson's Crystal Data is licensed to:                      #
#   Hunter College - City University of New York                             #
#                                                                            #
##############################################################################

data_260048
_audit_creation_date                     2024-05-31
_audit_creation_method
;
Pearson's Crystal Data browser
;
#_database_code_PCD                      260048
_database_code_PDF                       04-001-1697

# Entry summary

_chemical_formula_structural             'Er~2~ In'
_chemical_formula_sum                    'Er2 In'
_chemical_name_mineral                   ?
_chemical_compound_source                ?
_chemical_name_structure_type            Co~1.75~Ge,hP6,194
_chemical_formula_weight                 449.3
_chemical_melting_point                  1503

# Bibliographic data

_publ_section_title
'Phase diagrams of binary rare earth metal-indium systems'                    
_journal_coden_ASTM                      JCOMAH
_journal_name_full                       'J. Less-Common Met.'
_journal_year                            1983
_journal_volume                          90
_journal_page_first                      95
_journal_page_last                       108
_journal_language                        English
loop_
 _publ_author_name
 _publ_author_address
''
;
;

# Standardized crystallographic data

_cell_length_a                           5.298
_cell_length_b                           5.298
_cell_length_c                           6.644
_cell_angle_alpha                        90
_cell_angle_beta                         90
_cell_angle_gamma                        120
_cell_volume                             161.5
_cell_formula_units_Z                    2
_space_group_IT_number                   194
_space_group_name_H-M_alt                'P 63/m m c'
loop_
 _space_group_symop_id
 _space_group_symop_operation_xyz
 1 'x, y, z'
 2 '-x+y, -x, 1/2-z'
 3 '-x+y, -x, z'
 4 '-x+y, y, 1/2-z'
 5 '-x+y, y, z'
 6 '-x, -x+y, -z'
 7 '-x, -x+y, 1/2+z'
 8 '-x, -y, -z'
 9 '-x, -y, 1/2+z'
 10 '-y, -x, 1/2-z'
 11 '-y, -x, z'
 12 '-y, x-y, 1/2-z'
 13 '-y, x-y, z'
 14 'x, x-y, 1/2-z'
 15 'x, x-y, z'
 16 'x, y, 1/2-z'
 17 'x-y, -y, -z'
 18 'x-y, -y, 1/2+z'
 19 'x-y, x, -z'
 20 'x-y, x, 1/2+z'
 21 'y, -x+y, -z'
 22 'y, -x+y, 1/2+z'
 23 'y, x, -z'
 24 'y, x, 1/2+z'
loop_
 _atom_type_symbol
 Er
 In
loop_
 _atom_site_label
 _atom_site_type_symbol
 _atom_site_symmetry_multiplicity
 _atom_site_Wyckoff_symbol
 _atom_site_fract_x
 _atom_site_fract_y
 _atom_site_fract_z
 _atom_site_occupancy
 Er2 Er 2 d 0.333333 0.666667 0.75 1
 In In 2 c 0.333333 0.666667 0.25 1
 Er1 Er 2 a 0 0 0 1


_exptl_crystal_colour                    ?
_exptl_crystal_density_meas              ?
_exptl_crystal_density_diffrn            9.24
_cell_measurement_temperature            ?
_cell_measurement_radiation              'X-rays, Cu Ka'
_cell_measurement_reflns_used            ?
_diffrn_ambient_temperature              ?
_diffrn_measurement_device               ?
_diffrn_measurement_device_type          ?
_diffrn_radiation_type                   ?
_diffrn_reflns_number                    ?
_exptl_absorpt_coefficient_mu            ?
_exptl_absorpt_correction_type           ?
_computing_structure_solution            ?
_refine_ls_number_parameters             ?
_refine_ls_number_reflns                 ?
_refine_ls_R_factor_gt                   ?
_refine_ls_wR_factor_gt                  ?

# End of data set 260048

File: 20240531_ErCoIn_ternary_binary_combined/262132.cif
##############################################################################
#                                                                            #
# Co-Er            # ErCo3                                         #  262132 #
#                                                                            #
##############################################################################
#                                                                            #
#                           Pearson's Crystal Data                           #
#      Crystal Structure Database for Inorganic Compounds (on DVD)           #
#                              Release 2023/24                               #
#                  Editors: Pierre Villars and Karin Cenzual                 #
#                                                                            #
#   Copyright (c) ASM International & Material Phases Data System (MPDS),    #
# Switzerland & National Institute for Materials Science (NIMS), Japan, 2023 #
#                   All rights reserved. Version 2023.07                     #
#                                                                            #
#   This copy of Pearson's Crystal Data is licensed to:                      #
#   Hunter College - City University of New York                             #
#                                                                            #
##############################################################################

data_262132
_audit_creation_date                     2024-05-31
_audit_creation_method
;
Pearson's Crystal Data browser
;
#_database_code_PCD                      262132
_database_code_PDF                       04-001-3632

# Entry summary

_chemical_formula_structural             'Er Co~3~'
_chemical_formula_sum                    'Co3 Er'
_chemical_name_mineral                   ?
_chemical_compound_source                ?
_chemical_name_structure_type            PuNi~3~,hR36,166
_chemical_formula_weight                 344.1
_chemical_melting_point                  1653

# Bibliographic data

_publ_section_title                      'Das Zustandsbild Erbium-Kobalt'
_journal_coden_ASTM                      ZEMTAE
_journal_name_full                       'Z. Metallkd.'
_journal_year                            1966
_journal_volume                          57
_journal_page_first                      728
_journal_page_last                       731
_journal_language                        German
loop_
 _publ_author_name
 _publ_author_address
''
;
;

# Standardized crystallographic data

_cell_length_a                           4.972
_cell_length_b                           4.972
_cell_length_c                           24.179
_cell_angle_alpha                        90
_cell_angle_beta                         90
_cell_angle_gamma                        120
_cell_volume                             517.64
_cell_formula_units_Z                    9
_space_group_IT_number                   166
_space_group_name_H-M_alt                'R -3 m h'
loop_
 _space_group_symop_id
 _space_group_symop_operation_xyz
 1 'x, y, z'
 2 '-x+y, -x, z'
 3 '-x+y, y, z'
 4 '-x, -x+y, -z'
 5 '-x, -y, -z'
 6 '-y, -x, z'
 7 '-y, x-y, z'
 8 'x, x-y, z'
 9 'x-y, -y, -z'
 10 'x-y, x, -z'
 11 'y, -x+y, -z'
 12 'y, x, -z'
 13 '2/3+x, 1/3+y, 1/3+z'
 14 '2/3-x+y, 1/3-x, 1/3+z'
 15 '2/3-x+y, 1/3+y, 1/3+z'
 16 '2/3-x, 1/3-x+y, 1/3-z'
 17 '2/3-x, 1/3-y, 1/3-z'
 18 '2/3-y, 1/3-x, 1/3+z'
 19 '2/3-y, 1/3+x-y, 1/3+z'
 20 '2/3+x, 1/3+x-y, 1/3+z'
 21 '2/3+x-y, 1/3-y, 1/3-z'
 22 '2/3+x-y, 1/3+x, 1/3-z'
 23 '2/3+y, 1/3-x+y, 1/3-z'
 24 '2/3+y, 1/3+x, 1/3-z'
 25 '1/3+x, 2/3+y, 2/3+z'
 26 '1/3-x+y, 2/3-x, 2/3+z'
 27 '1/3-x+y, 2/3+y, 2/3+z'
 28 '1/3-x, 2/3-x+y, 2/3-z'
 29 '1/3-x, 2/3-y, 2/3-z'
 30 '1/3-y, 2/3-x, 2/3+z'
 31 '1/3-y, 2/3+x-y, 2/3+z'
 32 '1/3+x, 2/3+x-y, 2/3+z'
 33 '1/3+x-y, 2/3-y, 2/3-z'
 34 '1/3+x-y, 2/3+x, 2/3-z'
 35 '1/3+y, 2/3-x+y, 2/3-z'
 36 '1/3+y, 2/3+x, 2/3-z'

# Atomic positions taken from type-defining entry

loop_
 _atom_type_symbol
 Co
 Er
loop_
 _atom_site_label
 _atom_site_type_symbol
 _atom_site_symmetry_multiplicity
 _atom_site_Wyckoff_symbol
 _atom_site_fract_x
 _atom_site_fract_y
 _atom_site_fract_z
 _atom_site_occupancy
 Co1 Co 18 h 0.5002 0.4998 0.0829 1
 Er1 Er 6 c 0 0 0.1414 1
 Co2 Co 6 c 0 0 0.3336 1
 Co3 Co 3 b 0 0 0.5 1
 Er2 Er 3 a 0 0 0 1


_exptl_crystal_colour                    ?
_exptl_crystal_density_meas              ?
_exptl_crystal_density_diffrn            9.93
_cell_measurement_temperature            ?
_cell_measurement_radiation              'X-rays, Co Ka'
_cell_measurement_reflns_used            ?
_diffrn_ambient_temperature              ?
_diffrn_measurement_device               diffractometer
_diffrn_measurement_device_type          ?
_diffrn_radiation_type                   ?
_diffrn_reflns_number                    ?
_exptl_absorpt_coefficient_mu            ?
_exptl_absorpt_correction_type           ?
_computing_structure_solution            ?
_refine_ls_number_parameters             ?
_refine_ls_number_reflns                 ?
_refine_ls_R_factor_gt                   ?
_refine_ls_wR_factor_gt                  ?

# End of data set 262132

File: 20240531_ErCoIn_ternary_binary_combined/262136.cif
##############################################################################
#                                                                            #
# Co-Er            # Er3Co rt                                      #  262136 #
#                                                                            #
##############################################################################
#                                                                            #
#                           Pearson's Crystal Data                           #
#      Crystal Structure Database for Inorganic Compounds (on DVD)           #
#                              Release 2023/24                               #
#                  Editors: Pierre Villars and Karin Cenzual                 #
#                                                                            #
#   Copyright (c) ASM International & Material Phases Data System (MPDS),    #
# Switzerland & National Institute for Materials Science (NIMS), Japan, 2023 #
#                   All rights reserved. Version 2023.07                     #
#                                                                            #
#   This copy of Pearson's Crystal Data is licensed to:                      #
#   Hunter College - City University of New York                             #
#                                                                            #
##############################################################################

data_262136
_audit_creation_date                     2024-05-31
_audit_creation_method
;
Pearson's Crystal Data browser
;
#_database_code_PCD                      262136
_database_code_PDF                       04-001-3636

# Entry summary

_chemical_formula_structural             'Er~3~ Co'
_chemical_formula_sum                    'Co Er3'
_chemical_name_mineral                   ?
_chemical_compound_source                ?
_chemical_name_structure_type            Fe~3~C-b,oP16,62
_chemical_formula_weight                 560.7
_chemical_melting_point                  1168

# Bibliographic data

_publ_section_title                      'Das Zustandsbild Erbium-Kobalt'
_journal_coden_ASTM                      ZEMTAE
_journal_name_full                       'Z. Metallkd.'
_journal_year                            1966
_journal_volume                          57
_journal_page_first                      728
_journal_page_last                       731
_journal_language                        German
loop_
 _publ_author_name
 _publ_author_address
''
;
;

# Standardized crystallographic data

_cell_length_a                           6.902
_cell_length_b                           9.191
_cell_length_c                           6.189
_cell_angle_alpha                        90
_cell_angle_beta                         90
_cell_angle_gamma                        90
_cell_volume                             392.61
_cell_formula_units_Z                    4
_space_group_IT_number                   62
_space_group_name_H-M_alt                'P n m a'
loop_
 _space_group_symop_id
 _space_group_symop_operation_xyz
 1 'x, y, z'
 2 '1/2-x, -y, 1/2+z'
 3 '1/2-x, 1/2+y, 1/2+z'
 4 '-x, -y, -z'
 5 '-x, 1/2+y, -z'
 6 '1/2+x, 1/2-y, 1/2-z'
 7 '1/2+x, y, 1/2-z'
 8 'x, 1/2-y, z'

# Atomic positions taken from type-defining entry

loop_
 _atom_type_symbol
 Er
 Co
loop_
 _atom_site_label
 _atom_site_type_symbol
 _atom_site_symmetry_multiplicity
 _atom_site_Wyckoff_symbol
 _atom_site_fract_x
 _atom_site_fract_y
 _atom_site_fract_z
 _atom_site_occupancy
 Er1 Er 8 d 0.1834 0.0689 0.1656 1
 Er2 Er 4 c 0.0388 0.25 0.6578 1
 Co1 Co 4 c 0.3764 0.25 0.4426 1


_exptl_crystal_colour                    ?
_exptl_crystal_density_meas              ?
_exptl_crystal_density_diffrn            9.49
_cell_measurement_temperature            ?
_cell_measurement_radiation              'X-rays, Co Ka'
_cell_measurement_reflns_used            ?
_diffrn_ambient_temperature              ?
_diffrn_measurement_device               diffractometer
_diffrn_measurement_device_type          ?
_diffrn_radiation_type                   ?
_diffrn_reflns_number                    ?
_exptl_absorpt_coefficient_mu            ?
_exptl_absorpt_correction_type           ?
_computing_structure_solution            ?
_refine_ls_number_parameters             ?
_refine_ls_number_reflns                 ?
_refine_ls_R_factor_gt                   ?
_refine_ls_wR_factor_gt                  ?

# Published diffraction lines

loop_
 _refln_index_h
 _refln_index_k
 _refln_index_l
 _refln_d_spacing
 _refln_intensity_meas
 1 2 1 3.25 9
 2 1 0 3.23 ?
 0 0 2 3.09 15
 2 0 1 3.01 11
 2 1 1 2.86 37
 1 0 2 2.82 33
 2 2 0 2.76 52
 0 3 1 2.71 ?
 1 1 2 2.69 35
 0 2 2 2.56 6
 1 3 1 2.55 12
 2 2 1 2.52 111
 1 2 2 2.4 5
 0 4 0 2.3 21
 2 3 9 2.29 ?
 2 1 2 2.234 12
 3 0 1 2.158 21
 3 1 1 2.101 5
 1 1 3 1.934 4
 2 4 0 1.91 3
 1 2 3 1.815 10
 2 1 3 1.738 4
 4 0 1 1.663 28
 4 1 1 1.636 4
 2 5 0 1.622 3
 4 2 0 1.617 3
 0 5 2 1.583 27
 2 5 1 1.57 15

# End of data set 262136
