Repository: bobleesj/cif-bond-analyzer

# CIF Bond Analyzer

Analyze and visualize bonding pairs in CIF files: Processes CIFs to identify unique atomic pairs, their frequencies, distances, missing pairs, and generates histograms for distance distribution

## What CIF Bond Anaylzer does

1. processes Crystallographic Information Files (CIF) from selected folder(s)
2. determines shortest distance and pair from each atomic site
3. indicates frequency and distances of bonding pairs across all files
4. generates histograms for each unique atomic pair to visualize distribution of distances.

When you run `python main.py`, it identifies folders containing `.cif` files.

```bash
Folders with .cif files:
1. 20240308_output_test, 12 files
2. 20240307_histogram_test, 41 files

Would you like to process each folder above sequentially?
(Default: Y) [Y/n]: y
```

## Usage

This command will start the program and prompt you to select a folder containing .`cif` files for analysis.

```python
python main.py
```

To modify the histogram width and customize histogram generation, use `plot-histogram.py`. This script allows you to interactively specify parameters, such as the bin width and x-axis range:

```python
python plot-histogram.py
```

## Demo

### Output 1. Text file

```txt
Summary:
Pair: Ge-Ge, Count: 4, Distances: 0.427, 2.489, 2.545, 2.672
Pair: In-In, Count: 4, Distances: 2.736, 2.782, 2.785, 2.793
Pair: Pd-Ge, Count: 4, Distances: 2.449, 2.455, 2.489, 2.672
Pair: Pd-Sb, Count: 4, Distances: 2.505, 2.700, 2.737, 2.793
Pair: Si-Si, Count: 4, Distances: 1.975, 2.289, 2.325, 2.533
Pair: Rh-Ge, Count: 2, Distances: 2.484, 2.495
Pair: Ru-Si, Count: 2, Distances: 2.394, 2.519
Pair: Sb-Sb, Count: 2, Distances: 2.573, 2.793
Pair: Co-Ga, Count: 1, Distances: 2.485
Pair: Co-Sb, Count: 1, Distances: 2.594
Pair: Co-Sn, Count: 1, Distances: 2.737

Missing pairs:
Co-In
Co-Ir
Co-Ni
Co-Pd
Co-Pt
Co-Rh
Co-Si
Fe-Co
```

### Output 2. Histograms

In the `output` folder, histograms per shortest pair distance from each atom will be saved.

### Output 3. Excel and JSON

```json
{
    "Ni-Ni": {
        "1830597": [
            {
                "mixing": "4",
                "dist": "2.477"
            }
        ]
    },
    "Ni-Ga": {
        "1830597": [
            {
                "mixing": "4",
                "dist": "2.53"
            },
            {
                "mixing": "3",
                "dist": "2.424"
            }
        ]
    }
}
```

Atomic mixing info mapping:

```python
categories_mapping = {
      "1": "Deficiency with atomic mixing",
      "2": "Full occupancy with atomic mixing",
      "3": "Deficiency without atomic mixing",
      "4": "Full occupancy",
  }
```

## Tutorial

> If you are new to Conda (Python package manager), I have written a tutorial for you here [Intro to Python package manager for beginners (Ft. Conda with Cheatsheet](https://bobleesj.github.io/tutorial/2024/02/26/intro-to-python-package-manager.html).

## Questions?

Please feel free to reach out via sl5400@columbia.edu for any questions.

File: 20240307_histogram_test/300157.cif
##############################################################################
#                                                                            #
# Dy-Ge-Rh         # DyRh2Ge2                                      #  300157 #
#                                                                            #
##############################################################################
#                                                                            #
#                           Pearson's Crystal Data                           #
#      Crystal Structure Database for Inorganic Compounds (on DVD)           #
#                              Release 2023/24                               #
#                  Editors: Pierre Villars and Karin Cenzual                 #
#                                                                            #
#   Copyright (c) ASM International & Material Phases Data System (MPDS),    #
# Switzerland & National Institute for Materials Science (NIMS), Japan, 2023 #
#                   All rights reserved. Version 2023.07                     #
#                                                                            #
#   This copy of Pearson's Crystal Data is licensed to:                      #
#   Hunter College - City University of New York                             #
#                                                                            #
##############################################################################

data_300157
_audit_creation_date                     2024-02-24
_audit_creation_method
;
Pearson's Crystal Data browser
;
#_database_code_PCD                      300157
_database_code_PDF                       04-001-3806

# Entry summary

_chemical_formula_structural             'Dy Rh~2~ Ge~2~'
_chemical_formula_sum                    'Dy Ge2 Rh2'
_chemical_name_mineral                   ?
_chemical_compound_source                ?
_chemical_name_structure_type            CeAl~2~Ga~2~,tI10,139
_chemical_formula_weight                 513.5

# Bibliographic data

_publ_section_title
;
De nouvelles series de germaniures, isotypes de U~4~Re~7~Si~6~, ThCr~2~Si et CaBe~2~Ge~2~, dans les systemes ternaires R-T-Ge ou R est un element des terres rares et T= Ru, Os, Rh, Ir: Supraconductivite de LaIr~2~Ge~2~
;
_journal_coden_ASTM                      JCOMAH
_journal_name_full                       'J. Less-Common Met.'
_journal_year                            1985
_journal_volume                          113
_journal_page_first                      231
_journal_page_last                       237
_journal_language                        French
loop_
 _publ_author_name
 _publ_author_address
''
;
;

# Standardized crystallographic data

_cell_length_a                           4.104
_cell_length_b                           4.104
_cell_length_c                           10.253
_cell_angle_alpha                        90
_cell_angle_beta                         90
_cell_angle_gamma                        90
_cell_volume                             172.7
_cell_formula_units_Z                    2
_space_group_IT_number                   139
_space_group_name_H-M_alt                'I 4/m m m'
loop_
 _space_group_symop_id
 _space_group_symop_operation_xyz
 1 'x, y, z'
 2 '-x, -y, -z'
 3 '-x, -y, z'
 4 '-x, y, -z'
 5 '-x, y, z'
 6 '-y, -x, -z'
 7 '-y, -x, z'
 8 '-y, x, -z'
 9 '-y, x, z'
 10 'x, -y, -z'
 11 'x, -y, z'
 12 'x, y, -z'
 13 'y, -x, -z'
 14 'y, -x, z'
 15 'y, x, -z'
 16 'y, x, z'
 17 '1/2+x, 1/2+y, 1/2+z'
 18 '1/2-x, 1/2-y, 1/2-z'
 19 '1/2-x, 1/2-y, 1/2+z'
 20 '1/2-x, 1/2+y, 1/2-z'
 21 '1/2-x, 1/2+y, 1/2+z'
 22 '1/2-y, 1/2-x, 1/2-z'
 23 '1/2-y, 1/2-x, 1/2+z'
 24 '1/2-y, 1/2+x, 1/2-z'
 25 '1/2-y, 1/2+x, 1/2+z'
 26 '1/2+x, 1/2-y, 1/2-z'
 27 '1/2+x, 1/2-y, 1/2+z'
 28 '1/2+x, 1/2+y, 1/2-z'
 29 '1/2+y, 1/2-x, 1/2-z'
 30 '1/2+y, 1/2-x, 1/2+z'
 31 '1/2+y, 1/2+x, 1/2-z'
 32 '1/2+y, 1/2+x, 1/2+z'

# Atomic positions taken from type-defining entry

loop_
 _atom_type_symbol
 Ge
 Rh
 Dy
loop_
 _atom_site_label
 _atom_site_type_symbol
 _atom_site_symmetry_multiplicity
 _atom_site_Wyckoff_symbol
 _atom_site_fract_x
 _atom_site_fract_y
 _atom_site_fract_z
 _atom_site_occupancy
 Ge1 Ge 4 e 0 0 0.387 1
 Rh1 Rh 4 d 0 0.5 0.25 1
 Dy1 Dy 2 a 0 0 0 1


_exptl_crystal_colour                    ?
_exptl_crystal_density_meas              ?
_exptl_crystal_density_diffrn            9.88
_cell_measurement_temperature            ?
_cell_measurement_radiation              'X-rays, Cu Ka'
_cell_measurement_reflns_used            ?
_diffrn_ambient_temperature              ?
_diffrn_measurement_device               'Guinier film'
_diffrn_measurement_device_type          ?
_diffrn_radiation_type                   ?
_diffrn_reflns_number                    ?
_exptl_absorpt_coefficient_mu            ?
_exptl_absorpt_correction_type           ?
_computing_structure_solution            ?
_refine_ls_number_parameters             ?
_refine_ls_number_reflns                 ?
_refine_ls_R_factor_gt                   ?
_refine_ls_wR_factor_gt                  ?

# End of data set 300157

File: 20240307_histogram_test/300159.cif
##############################################################################
#                                                                            #
# Eu-Ge-Rh         # EuRh2Ge2                                      #  300159 #
#                                                                            #
##############################################################################
#                                                                            #
#                           Pearson's Crystal Data                           #
#      Crystal Structure Database for Inorganic Compounds (on DVD)           #
#                              Release 2023/24                               #
#                  Editors: Pierre Villars and Karin Cenzual                 #
#                                                                            #
#   Copyright (c) ASM International & Material Phases Data System (MPDS),    #
# Switzerland & National Institute for Materials Science (NIMS), Japan, 2023 #
#                   All rights reserved. Version 2023.07                     #
#                                                                            #
#   This copy of Pearson's Crystal Data is licensed to:                      #
#   Hunter College - City University of New York                             #
#                                                                            #
##############################################################################

data_300159
_audit_creation_date                     2024-02-24
_audit_creation_method
;
Pearson's Crystal Data browser
;
#_database_code_PCD                      300159
_database_code_PDF                       04-001-3808

# Entry summary

_chemical_formula_structural             'Eu Rh~2~ Ge~2~'
_chemical_formula_sum                    'Eu Ge2 Rh2'
_chemical_name_mineral                   ?
_chemical_compound_source                ?
_chemical_name_structure_type            CeAl~2~Ga~2~,tI10,139
_chemical_formula_weight                 503.0

# Bibliographic data

_publ_section_title
;
De nouvelles series de germaniures, isotypes de U~4~Re~7~Si~6~, ThCr~2~Si et CaBe~2~Ge~2~, dans les systemes ternaires R-T-Ge ou R est un element des terres rares et T= Ru, Os, Rh, Ir: Supraconductivite de LaIr~2~Ge~2~
;
_journal_coden_ASTM                      JCOMAH
_journal_name_full                       'J. Less-Common Met.'
_journal_year                            1985
_journal_volume                          113
_journal_page_first                      231
_journal_page_last                       237
_journal_language                        French
loop_
 _publ_author_name
 _publ_author_address
''
;
;

# Standardized crystallographic data

_cell_length_a                           4.164
_cell_length_b                           4.164
_cell_length_c                           10.601
_cell_angle_alpha                        90
_cell_angle_beta                         90
_cell_angle_gamma                        90
_cell_volume                             183.8
_cell_formula_units_Z                    2
_space_group_IT_number                   139
_space_group_name_H-M_alt                'I 4/m m m'
loop_
 _space_group_symop_id
 _space_group_symop_operation_xyz
 1 'x, y, z'
 2 '-x, -y, -z'
 3 '-x, -y, z'
 4 '-x, y, -z'
 5 '-x, y, z'
 6 '-y, -x, -z'
 7 '-y, -x, z'
 8 '-y, x, -z'
 9 '-y, x, z'
 10 'x, -y, -z'
 11 'x, -y, z'
 12 'x, y, -z'
 13 'y, -x, -z'
 14 'y, -x, z'
 15 'y, x, -z'
 16 'y, x, z'
 17 '1/2+x, 1/2+y, 1/2+z'
 18 '1/2-x, 1/2-y, 1/2-z'
 19 '1/2-x, 1/2-y, 1/2+z'
 20 '1/2-x, 1/2+y, 1/2-z'
 21 '1/2-x, 1/2+y, 1/2+z'
 22 '1/2-y, 1/2-x, 1/2-z'
 23 '1/2-y, 1/2-x, 1/2+z'
 24 '1/2-y, 1/2+x, 1/2-z'
 25 '1/2-y, 1/2+x, 1/2+z'
 26 '1/2+x, 1/2-y, 1/2-z'
 27 '1/2+x, 1/2-y, 1/2+z'
 28 '1/2+x, 1/2+y, 1/2-z'
 29 '1/2+y, 1/2-x, 1/2-z'
 30 '1/2+y, 1/2-x, 1/2+z'
 31 '1/2+y, 1/2+x, 1/2-z'
 32 '1/2+y, 1/2+x, 1/2+z'

# Atomic positions taken from type-defining entry

loop_
 _atom_type_symbol
 Ge
 Rh
 Eu
loop_
 _atom_site_label
 _atom_site_type_symbol
 _atom_site_symmetry_multiplicity
 _atom_site_Wyckoff_symbol
 _atom_site_fract_x
 _atom_site_fract_y
 _atom_site_fract_z
 _atom_site_occupancy
 Ge1 Ge 4 e 0 0 0.387 1
 Rh1 Rh 4 d 0 0.5 0.25 1
 Eu1 Eu 2 a 0 0 0 1


_exptl_crystal_colour                    ?
_exptl_crystal_density_meas              ?
_exptl_crystal_density_diffrn            9.09
_cell_measurement_temperature            ?
_cell_measurement_radiation              'X-rays, Cu Ka'
_cell_measurement_reflns_used            ?
_diffrn_ambient_temperature              ?
_diffrn_measurement_device               'Guinier film'
_diffrn_measurement_device_type          ?
_diffrn_radiation_type                   ?
_diffrn_reflns_number                    ?
_exptl_absorpt_coefficient_mu            ?
_exptl_absorpt_correction_type           ?
_computing_structure_solution            ?
_refine_ls_number_parameters             ?
_refine_ls_number_reflns                 ?
_refine_ls_R_factor_gt                   ?
_refine_ls_wR_factor_gt                  ?

# End of data set 300159

File: 20240307_histogram_test/300160.cif
##############################################################################
#                                                                            #
# Ge-Rh-Sm         # SmRh2Ge2                                      #  300160 #
#                                                                            #
##############################################################################
#                                                                            #
#                           Pearson's Crystal Data                           #
#      Crystal Structure Database for Inorganic Compounds (on DVD)           #
#                              Release 2023/24                               #
#                  Editors: Pierre Villars and Karin Cenzual                 #
#                                                                            #
#   Copyright (c) ASM International & Material Phases Data System (MPDS),    #
# Switzerland & National Institute for Materials Science (NIMS), Japan, 2023 #
#                   All rights reserved. Version 2023.07                     #
#                                                                            #
#   This copy of Pearson's Crystal Data is licensed to:                      #
#   Hunter College - City University of New York                             #
#                                                                            #
##############################################################################

data_300160
_audit_creation_date                     2024-02-25
_audit_creation_method
;
Pearson's Crystal Data browser
;
#_database_code_PCD                      300160
_database_code_PDF                       04-001-3809

# Entry summary

_chemical_formula_structural             'Sm Rh~2~ Ge~2~'
_chemical_formula_sum                    'Ge2 Rh2 Sm'
_chemical_name_mineral                   ?
_chemical_compound_source                ?
_chemical_name_structure_type            CeAl~2~Ga~2~,tI10,139
_chemical_formula_weight                 501.4

# Bibliographic data

_publ_section_title
;
De nouvelles series de germaniures, isotypes de U~4~Re~7~Si~6~, ThCr~2~Si et CaBe~2~Ge~2~, dans les systemes ternaires R-T-Ge ou R est un element des terres rares et T= Ru, Os, Rh, Ir: Supraconductivite de LaIr~2~Ge~2~
;
_journal_coden_ASTM                      JCOMAH
_journal_name_full                       'J. Less-Common Met.'
_journal_year                            1985
_journal_volume                          113
_journal_page_first                      231
_journal_page_last                       237
_journal_language                        French
loop_
 _publ_author_name
 _publ_author_address
''
;
;

# Standardized crystallographic data

_cell_length_a                           4.125
_cell_length_b                           4.125
_cell_length_c                           10.305
_cell_angle_alpha                        90
_cell_angle_beta                         90
_cell_angle_gamma                        90
_cell_volume                             175.3
_cell_formula_units_Z                    2
_space_group_IT_number                   139
_space_group_name_H-M_alt                'I 4/m m m'
loop_
 _space_group_symop_id
 _space_group_symop_operation_xyz
 1 'x, y, z'
 2 '-x, -y, -z'
 3 '-x, -y, z'
 4 '-x, y, -z'
 5 '-x, y, z'
 6 '-y, -x, -z'
 7 '-y, -x, z'
 8 '-y, x, -z'
 9 '-y, x, z'
 10 'x, -y, -z'
 11 'x, -y, z'
 12 'x, y, -z'
 13 'y, -x, -z'
 14 'y, -x, z'
 15 'y, x, -z'
 16 'y, x, z'
 17 '1/2+x, 1/2+y, 1/2+z'
 18 '1/2-x, 1/2-y, 1/2-z'
 19 '1/2-x, 1/2-y, 1/2+z'
 20 '1/2-x, 1/2+y, 1/2-z'
 21 '1/2-x, 1/2+y, 1/2+z'
 22 '1/2-y, 1/2-x, 1/2-z'
 23 '1/2-y, 1/2-x, 1/2+z'
 24 '1/2-y, 1/2+x, 1/2-z'
 25 '1/2-y, 1/2+x, 1/2+z'
 26 '1/2+x, 1/2-y, 1/2-z'
 27 '1/2+x, 1/2-y, 1/2+z'
 28 '1/2+x, 1/2+y, 1/2-z'
 29 '1/2+y, 1/2-x, 1/2-z'
 30 '1/2+y, 1/2-x, 1/2+z'
 31 '1/2+y, 1/2+x, 1/2-z'
 32 '1/2+y, 1/2+x, 1/2+z'

# Atomic positions taken from type-defining entry

loop_
 _atom_type_symbol
 Ge
 Rh
 Sm
loop_
 _atom_site_label
 _atom_site_type_symbol
 _atom_site_symmetry_multiplicity
 _atom_site_Wyckoff_symbol
 _atom_site_fract_x
 _atom_site_fract_y
 _atom_site_fract_z
 _atom_site_occupancy
 Ge1 Ge 4 e 0 0 0.387 1
 Rh1 Rh 4 d 0 0.5 0.25 1
 Sm1 Sm 2 a 0 0 0 1


_exptl_crystal_colour                    ?
_exptl_crystal_density_meas              ?
_exptl_crystal_density_diffrn            9.50
_cell_measurement_temperature            ?
_cell_measurement_radiation              'X-rays, Cu Ka'
_cell_measurement_reflns_used            ?
_diffrn_ambient_temperature              ?
_diffrn_measurement_device               'Guinier film'
_diffrn_measurement_device_type          ?
_diffrn_radiation_type                   ?
_diffrn_reflns_number                    ?
_exptl_absorpt_coefficient_mu            ?
_exptl_absorpt_correction_type           ?
_computing_structure_solution            ?
_refine_ls_number_parameters             ?
_refine_ls_number_reflns                 ?
_refine_ls_R_factor_gt                   ?
_refine_ls_wR_factor_gt                  ?

# End of data set 300160

File: 20240307_histogram_test/300161.cif
##############################################################################
#                                                                            #
# Ge-Nd-Rh         # NdRh2Ge2                                      #  300161 #
#                                                                            #
##############################################################################
#                                                                            #
#                           Pearson's Crystal Data                           #
#      Crystal Structure Database for Inorganic Compounds (on DVD)           #
#                              Release 2023/24                               #
#                  Editors: Pierre Villars and Karin Cenzual                 #
#                                                                            #
#   Copyright (c) ASM International & Material Phases Data System (MPDS),    #
# Switzerland & National Institute for Materials Science (NIMS), Japan, 2023 #
#                   All rights reserved. Version 2023.07                     #
#                                                                            #
#   This copy of Pearson's Crystal Data is licensed to:                      #
#   Hunter College - City University of New York                             #
#                                                                            #
##############################################################################

data_300161
_audit_creation_date                     2024-02-25
_audit_creation_method
;
Pearson's Crystal Data browser
;
#_database_code_PCD                      300161
_database_code_PDF                       04-001-3810

# Entry summary

_chemical_formula_structural             'Nd Rh~2~ Ge~2~'
_chemical_formula_sum                    'Ge2 Nd Rh2'
_chemical_name_mineral                   ?
_chemical_compound_source                ?
_chemical_name_structure_type            CeAl~2~Ga~2~,tI10,139
_chemical_formula_weight                 495.2

# Bibliographic data

_publ_section_title
;
De nouvelles series de germaniures, isotypes de U~4~Re~7~Si~6~, ThCr~2~Si et CaBe~2~Ge~2~, dans les systemes ternaires R-T-Ge ou R est un element des terres rares et T= Ru, Os, Rh, Ir: Supraconductivite de LaIr~2~Ge~2~
;
_journal_coden_ASTM                      JCOMAH
_journal_name_full                       'J. Less-Common Met.'
_journal_year                            1985
_journal_volume                          113
_journal_page_first                      231
_journal_page_last                       237
_journal_language                        French
loop_
 _publ_author_name
 _publ_author_address
''
;
;

# Standardized crystallographic data

_cell_length_a                           4.143
_cell_length_b                           4.143
_cell_length_c                           10.408
_cell_angle_alpha                        90
_cell_angle_beta                         90
_cell_angle_gamma                        90
_cell_volume                             178.6
_cell_formula_units_Z                    2
_space_group_IT_number                   139
_space_group_name_H-M_alt                'I 4/m m m'
loop_
 _space_group_symop_id
 _space_group_symop_operation_xyz
 1 'x, y, z'
 2 '-x, -y, -z'
 3 '-x, -y, z'
 4 '-x, y, -z'
 5 '-x, y, z'
 6 '-y, -x, -z'
 7 '-y, -x, z'
 8 '-y, x, -z'
 9 '-y, x, z'
 10 'x, -y, -z'
 11 'x, -y, z'
 12 'x, y, -z'
 13 'y, -x, -z'
 14 'y, -x, z'
 15 'y, x, -z'
 16 'y, x, z'
 17 '1/2+x, 1/2+y, 1/2+z'
 18 '1/2-x, 1/2-y, 1/2-z'
 19 '1/2-x, 1/2-y, 1/2+z'
 20 '1/2-x, 1/2+y, 1/2-z'
 21 '1/2-x, 1/2+y, 1/2+z'
 22 '1/2-y, 1/2-x, 1/2-z'
 23 '1/2-y, 1/2-x, 1/2+z'
 24 '1/2-y, 1/2+x, 1/2-z'
 25 '1/2-y, 1/2+x, 1/2+z'
 26 '1/2+x, 1/2-y, 1/2-z'
 27 '1/2+x, 1/2-y, 1/2+z'
 28 '1/2+x, 1/2+y, 1/2-z'
 29 '1/2+y, 1/2-x, 1/2-z'
 30 '1/2+y, 1/2-x, 1/2+z'
 31 '1/2+y, 1/2+x, 1/2-z'
 32 '1/2+y, 1/2+x, 1/2+z'

# Atomic positions taken from type-defining entry

loop_
 _atom_type_symbol
 Ge
 Rh
 Nd
loop_
 _atom_site_label
 _atom_site_type_symbol
 _atom_site_symmetry_multiplicity
 _atom_site_Wyckoff_symbol
 _atom_site_fract_x
 _atom_site_fract_y
 _atom_site_fract_z
 _atom_site_occupancy
 Ge1 Ge 4 e 0 0 0.387 1
 Rh1 Rh 4 d 0 0.5 0.25 1
 Nd1 Nd 2 a 0 0 0 1


_exptl_crystal_colour                    ?
_exptl_crystal_density_meas              ?
_exptl_crystal_density_diffrn            9.21
_cell_measurement_temperature            ?
_cell_measurement_radiation              'X-rays, Cu Ka'
_cell_measurement_reflns_used            ?
_diffrn_ambient_temperature              ?
_diffrn_measurement_device               'Guinier film'
_diffrn_measurement_device_type          ?
_diffrn_radiation_type                   ?
_diffrn_reflns_number                    ?
_exptl_absorpt_coefficient_mu            ?
_exptl_absorpt_correction_type           ?
_computing_structure_solution            ?
_refine_ls_number_parameters             ?
_refine_ls_number_reflns                 ?
_refine_ls_R_factor_gt                   ?
_refine_ls_wR_factor_gt                  ?

# End of data set 300161

File: 20240307_histogram_test/300169.cif
##############################################################################
#                                                                            #
# Ge-La-Ru         # LaRu2Ge2                                      #  300169 #
#                                                                            #
##############################################################################
#                                                                            #
#                           Pearson's Crystal Data                           #
#      Crystal Structure Database for Inorganic Compounds (on DVD)           #
#                              Release 2023/24                               #
#                  Editors: Pierre Villars and Karin Cenzual                 #
#                                                                            #
#   Copyright (c) ASM International & Material Phases Data System (MPDS),    #
# Switzerland & National Institute for Materials Science (NIMS), Japan, 2023 #
#                   All rights reserved. Version 2023.07                     #
#                                                                            #
#   This copy of Pearson's Crystal Data is licensed to:                      #
#   Hunter College - City University of New York                             #
#                                                                            #
##############################################################################

data_300169
_audit_creation_date                     2024-02-25
_audit_creation_method
;
Pearson's Crystal Data browser
;
#_database_code_PCD                      300169
_database_code_PDF                       04-001-3818

# Entry summary

_chemical_formula_structural             'La Ru~2~ Ge~2~'
_chemical_formula_sum                    'Ge2 La Ru2'
_chemical_name_mineral                   ?
_chemical_compound_source                ?
_chemical_name_structure_type            CeAl~2~Ga~2~,tI10,139
_chemical_formula_weight                 486.2

# Bibliographic data

_publ_section_title
;
De nouvelles series de germaniures, isotypes de U~4~Re~7~Si~6~, ThCr~2~Si et CaBe~2~Ge~2~, dans les systemes ternaires R-T-Ge ou R est un element des terres rares et T= Ru, Os, Rh, Ir: Supraconductivite de LaIr~2~Ge~2~
;
_journal_coden_ASTM                      JCOMAH
_journal_name_full                       'J. Less-Common Met.'
_journal_year                            1985
_journal_volume                          113
_journal_page_first                      231
_journal_page_last                       237
_journal_language                        French
loop_
 _publ_author_name
 _publ_author_address
''
;
;

# Standardized crystallographic data

_cell_length_a                           4.288
_cell_length_b                           4.288
_cell_length_c                           10.133
_cell_angle_alpha                        90
_cell_angle_beta                         90
_cell_angle_gamma                        90
_cell_volume                             186.3
_cell_formula_units_Z                    2
_space_group_IT_number                   139
_space_group_name_H-M_alt                'I 4/m m m'
loop_
 _space_group_symop_id
 _space_group_symop_operation_xyz
 1 'x, y, z'
 2 '-x, -y, -z'
 3 '-x, -y, z'
 4 '-x, y, -z'
 5 '-x, y, z'
 6 '-y, -x, -z'
 7 '-y, -x, z'
 8 '-y, x, -z'
 9 '-y, x, z'
 10 'x, -y, -z'
 11 'x, -y, z'
 12 'x, y, -z'
 13 'y, -x, -z'
 14 'y, -x, z'
 15 'y, x, -z'
 16 'y, x, z'
 17 '1/2+x, 1/2+y, 1/2+z'
 18 '1/2-x, 1/2-y, 1/2-z'
 19 '1/2-x, 1/2-y, 1/2+z'
 20 '1/2-x, 1/2+y, 1/2-z'
 21 '1/2-x, 1/2+y, 1/2+z'
 22 '1/2-y, 1/2-x, 1/2-z'
 23 '1/2-y, 1/2-x, 1/2+z'
 24 '1/2-y, 1/2+x, 1/2-z'
 25 '1/2-y, 1/2+x, 1/2+z'
 26 '1/2+x, 1/2-y, 1/2-z'
 27 '1/2+x, 1/2-y, 1/2+z'
 28 '1/2+x, 1/2+y, 1/2-z'
 29 '1/2+y, 1/2-x, 1/2-z'
 30 '1/2+y, 1/2-x, 1/2+z'
 31 '1/2+y, 1/2+x, 1/2-z'
 32 '1/2+y, 1/2+x, 1/2+z'

# Atomic positions taken from type-defining entry

loop_
 _atom_type_symbol
 Ge
 Ru
 La
loop_
 _atom_site_label
 _atom_site_type_symbol
 _atom_site_symmetry_multiplicity
 _atom_site_Wyckoff_symbol
 _atom_site_fract_x
 _atom_site_fract_y
 _atom_site_fract_z
 _atom_site_occupancy
 Ge1 Ge 4 e 0 0 0.387 1
 Ru1 Ru 4 d 0 0.5 0.25 1
 La1 La 2 a 0 0 0 1


_exptl_crystal_colour                    ?
_exptl_crystal_density_meas              ?
_exptl_crystal_density_diffrn            8.67
_cell_measurement_temperature            ?
_cell_measurement_radiation              'X-rays, Cu Ka'
_cell_measurement_reflns_used            ?
_diffrn_ambient_temperature              ?
_diffrn_measurement_device               'Guinier film'
_diffrn_measurement_device_type          ?
_diffrn_radiation_type                   ?
_diffrn_reflns_number                    ?
_exptl_absorpt_coefficient_mu            ?
_exptl_absorpt_correction_type           ?
_computing_structure_solution            ?
_refine_ls_number_parameters             ?
_refine_ls_number_reflns                 ?
_refine_ls_R_factor_gt                   ?
_refine_ls_wR_factor_gt                  ?

# End of data set 300169

File: 20240307_histogram_test/300171.cif
##############################################################################
#                                                                            #
# Eu-Ge-Ir         # EuIr2Ge2                                      #  300171 #
#                                                                            #
##############################################################################
#                                                                            #
#                           Pearson's Crystal Data                           #
#      Crystal Structure Database for Inorganic Compounds (on DVD)           #
#                              Release 2023/24                               #
#                  Editors: Pierre Villars and Karin Cenzual                 #
#                                                                            #
#   Copyright (c) ASM International & Material Phases Data System (MPDS),    #
# Switzerland & National Institute for Materials Science (NIMS), Japan, 2023 #
#                   All rights reserved. Version 2023.07                     #
#                                                                            #
#   This copy of Pearson's Crystal Data is licensed to:                      #
#   Hunter College - City University of New York                             #
#                                                                            #
##############################################################################

data_300171
_audit_creation_date                     2024-02-24
_audit_creation_method
;
Pearson's Crystal Data browser
;
#_database_code_PCD                      300171
_database_code_PDF                       04-001-3820

# Entry summary

_chemical_formula_structural             'Eu Ir~2~ Ge~2~'
_chemical_formula_sum                    'Eu Ge2 Ir2'
_chemical_name_mineral                   ?
_chemical_compound_source                ?
_chemical_name_structure_type            CeAl~2~Ga~2~,tI10,139
_chemical_formula_weight                 681.6

# Bibliographic data

_publ_section_title
;
De nouvelles series de germaniures, isotypes de U~4~Re~7~Si~6~, ThCr~2~Si et CaBe~2~Ge~2~, dans les systemes ternaires R-T-Ge ou R est un element des terres rares et T= Ru, Os, Rh, Ir: Supraconductivite de LaIr~2~Ge~2~
;
_journal_coden_ASTM                      JCOMAH
_journal_name_full                       'J. Less-Common Met.'
_journal_year                            1985
_journal_volume                          113
_journal_page_first                      231
_journal_page_last                       237
_journal_language                        French
loop_
 _publ_author_name
 _publ_author_address
''
;
;

# Standardized crystallographic data

_cell_length_a                           4.172
_cell_length_b                           4.172
_cell_length_c                           10.543
_cell_angle_alpha                        90
_cell_angle_beta                         90
_cell_angle_gamma                        90
_cell_volume                             183.5
_cell_formula_units_Z                    2
_space_group_IT_number                   139
_space_group_name_H-M_alt                'I 4/m m m'
loop_
 _space_group_symop_id
 _space_group_symop_operation_xyz
 1 'x, y, z'
 2 '-x, -y, -z'
 3 '-x, -y, z'
 4 '-x, y, -z'
 5 '-x, y, z'
 6 '-y, -x, -z'
 7 '-y, -x, z'
 8 '-y, x, -z'
 9 '-y, x, z'
 10 'x, -y, -z'
 11 'x, -y, z'
 12 'x, y, -z'
 13 'y, -x, -z'
 14 'y, -x, z'
 15 'y, x, -z'
 16 'y, x, z'
 17 '1/2+x, 1/2+y, 1/2+z'
 18 '1/2-x, 1/2-y, 1/2-z'
 19 '1/2-x, 1/2-y, 1/2+z'
 20 '1/2-x, 1/2+y, 1/2-z'
 21 '1/2-x, 1/2+y, 1/2+z'
 22 '1/2-y, 1/2-x, 1/2-z'
 23 '1/2-y, 1/2-x, 1/2+z'
 24 '1/2-y, 1/2+x, 1/2-z'
 25 '1/2-y, 1/2+x, 1/2+z'
 26 '1/2+x, 1/2-y, 1/2-z'
 27 '1/2+x, 1/2-y, 1/2+z'
 28 '1/2+x, 1/2+y, 1/2-z'
 29 '1/2+y, 1/2-x, 1/2-z'
 30 '1/2+y, 1/2-x, 1/2+z'
 31 '1/2+y, 1/2+x, 1/2-z'
 32 '1/2+y, 1/2+x, 1/2+z'

# Atomic positions taken from type-defining entry

loop_
 _atom_type_symbol
 Ge
 Ir
 Eu
loop_
 _atom_site_label
 _atom_site_type_symbol
 _atom_site_symmetry_multiplicity
 _atom_site_Wyckoff_symbol
 _atom_site_fract_x
 _atom_site_fract_y
 _atom_site_fract_z
 _atom_site_occupancy
 Ge1 Ge 4 e 0 0 0.387 1
 Ir1 Ir 4 d 0 0.5 0.25 1
 Eu1 Eu 2 a 0 0 0 1


_exptl_crystal_colour                    ?
_exptl_crystal_density_meas              ?
_exptl_crystal_density_diffrn            12.34
_cell_measurement_temperature            ?
_cell_measurement_radiation              'X-rays, Cu Ka'
_cell_measurement_reflns_used            ?
_diffrn_ambient_temperature              ?
_diffrn_measurement_device               'Guinier film'
_diffrn_measurement_device_type          ?
_diffrn_radiation_type                   ?
_diffrn_reflns_number                    ?
_exptl_absorpt_coefficient_mu            ?
_exptl_absorpt_correction_type           ?
_computing_structure_solution            ?
_refine_ls_number_parameters             ?
_refine_ls_number_reflns                 ?
_refine_ls_R_factor_gt                   ?
_refine_ls_wR_factor_gt                  ?

# End of data set 300171

File: 20240307_histogram_test/301182.cif
##############################################################################
#                                                                            #
# Co-Dy-Ge         # Dy0.5Co3Ge3                                   #  301182 #
#                                                                            #
##############################################################################
#                                                                            #
#                           Pearson's Crystal Data                           #
#      Crystal Structure Database for Inorganic Compounds (on DVD)           #
#                              Release 2023/24                               #
#                  Editors: Pierre Villars and Karin Cenzual                 #
#                                                                            #
#   Copyright (c) ASM International & Material Phases Data System (MPDS),    #
# Switzerland & National Institute for Materials Science (NIMS), Japan, 2023 #
#                   All rights reserved. Version 2023.07                     #
#                                                                            #
#   This copy of Pearson's Crystal Data is licensed to:                      #
#   Hunter College - City University of New York                             #
#                                                                            #
##############################################################################

data_301182
_audit_creation_date                     2024-02-24
_audit_creation_method
;
Pearson's Crystal Data browser
;
#_database_code_PCD                      301182
_database_code_PDF                       ?

# Entry summary

_chemical_formula_structural             'Dy~0.5~ Co~3~ Ge~3~'
_chemical_formula_sum                    'Co3 Dy0.5 Ge3'
_chemical_name_mineral                   ?
_chemical_compound_source                ?
_chemical_name_structure_type            Y~0.5~Co~3~Ge~3~,hP8,191
_chemical_formula_weight                 475.8

# Bibliographic data

_publ_section_title
;
Intermetallische Phasen mit B35-Uberstruktur und Verwandtschaftsbeziehung zu LiFe~6~Ge~6~
;
_journal_coden_ASTM                      ZAACAB
_journal_name_full                       'Z. Anorg. Allg. Chem.'
_journal_year                            1981
_journal_volume                          482
_journal_page_first                      40
_journal_page_last                       48
_journal_language                        German
loop_
 _publ_author_name
 _publ_author_address
'Buchholz W.'
;
Cologne University
Institut fur Anorganische Chemie
Cologne
Germany
;
'Schuster H.U.'
;
Cologne University
Institut fur Anorganische Chemie
Cologne
Germany
;

# Standardized crystallographic data

_cell_length_a                           5.081
_cell_length_b                           5.081
_cell_length_c                           3.918
_cell_angle_alpha                        90
_cell_angle_beta                         90
_cell_angle_gamma                        120
_cell_volume                             87.6
_cell_formula_units_Z                    1
_space_group_IT_number                   191
_space_group_name_H-M_alt                'P 6/m m m'
loop_
 _space_group_symop_id
 _space_group_symop_operation_xyz
 1 'x, y, z'
 2 '-x+y, -x, -z'
 3 '-x+y, -x, z'
 4 '-x+y, y, -z'
 5 '-x+y, y, z'
 6 '-x, -x+y, -z'
 7 '-x, -x+y, z'
 8 '-x, -y, -z'
 9 '-x, -y, z'
 10 '-y, -x, -z'
 11 '-y, -x, z'
 12 '-y, x-y, -z'
 13 '-y, x-y, z'
 14 'x, x-y, -z'
 15 'x, x-y, z'
 16 'x, y, -z'
 17 'x-y, -y, -z'
 18 'x-y, -y, z'
 19 'x-y, x, -z'
 20 'x-y, x, z'
 21 'y, -x+y, -z'
 22 'y, -x+y, z'
 23 'y, x, -z'
 24 'y, x, z'

# Atomic positions taken from type-defining entry

loop_
 _atom_type_symbol
 Co
 Ge
 Dy
loop_
 _atom_site_label
 _atom_site_type_symbol
 _atom_site_symmetry_multiplicity
 _atom_site_Wyckoff_symbol
 _atom_site_fract_x
 _atom_site_fract_y
 _atom_site_fract_z
 _atom_site_occupancy
 Co1 Co 3 g 0.5 0 0.5 1
 Ge1 Ge 2 e 0 0 0.307 0.500
 Ge2 Ge 2 c 0.333333 0.666667 0 1
 Dy1 Dy 1 a 0 0 0 0.500


_exptl_crystal_colour                    gray
_exptl_crystal_density_meas              8.97
_exptl_crystal_density_diffrn            9.02
_cell_measurement_temperature            ?
_cell_measurement_radiation              'X-rays, Cu Ka'
_cell_measurement_reflns_used            ?
_diffrn_ambient_temperature              ?
_diffrn_measurement_device               'Guinier film'
_diffrn_measurement_device_type          ?
_diffrn_radiation_type                   ?
_diffrn_reflns_number                    ?
_exptl_absorpt_coefficient_mu            ?
_exptl_absorpt_correction_type           ?
_computing_structure_solution            ?
_refine_ls_number_parameters             ?
_refine_ls_number_reflns                 ?
_refine_ls_R_factor_gt                   ?
_refine_ls_wR_factor_gt                  ?

# End of data set 301182

File: 20240307_histogram_test/301488.cif
##############################################################################
#                                                                            #
# Ce-Ga-Ni         # CeNiGa3 rt                                    #  301488 #
#                                                                            #
##############################################################################
#                                                                            #
#                           Pearson's Crystal Data                           #
#      Crystal Structure Database for Inorganic Compounds (on DVD)           #
#                              Release 2023/24                               #
#                  Editors: Pierre Villars and Karin Cenzual                 #
#                                                                            #
#   Copyright (c) ASM International & Material Phases Data System (MPDS),    #
# Switzerland & National Institute for Materials Science (NIMS), Japan, 2023 #
#                   All rights reserved. Version 2023.07                     #
#                                                                            #
#   This copy of Pearson's Crystal Data is licensed to:                      #
#   Hunter College - City University of New York                             #
#                                                                            #
##############################################################################

data_301488
_audit_creation_date                     2024-02-24
_audit_creation_method
;
Pearson's Crystal Data browser
;
#_database_code_PCD                      301488
_database_code_PDF                       ?

# Entry summary

_chemical_formula_structural             'Ce Ni Ga~3~'
_chemical_formula_sum                    'Ce Ga3 Ni'
_chemical_name_mineral                   ?
_chemical_compound_source                ?
_chemical_name_structure_type            CePtGa~3~,oF20,42
_chemical_formula_weight                 408.0

# Bibliographic data

_publ_section_title
;
Physical properties of some ternary Ce intermetallics with the transition metals Ni and Pd
;
_journal_coden_ASTM                      JMMMDC
_journal_name_full                       'J. Magn. Magn. Mater.'
_journal_year                            1993
_journal_volume                          128
_journal_page_first                      124
_journal_page_last                       128
_journal_language                        English
loop_
 _publ_author_name
 _publ_author_address
'Cava R.J.'
;
AT&T Bell Laboratories Inc.
Murray Hill
U.S.A. New Jersey
;
'Ramirez A.P.'
;
AT&T Bell Laboratories Inc.
Murray Hill
U.S.A. New Jersey
;
'Takagi H.'
;
AT&T Bell Laboratories Inc.
Murray Hill
U.S.A. New Jersey
;
'Krajewski J.J.'
;
AT&T Bell Laboratories Inc.
Murray Hill
U.S.A. New Jersey
;
'Peck W.F. Jr.'
;
AT&T Bell Laboratories Inc.
Murray Hill
U.S.A. New Jersey
;

# Standardized crystallographic data

_cell_length_a                           5.98
_cell_length_b                           6.02
_cell_length_c                           10.23
_cell_angle_alpha                        90
_cell_angle_beta                         90
_cell_angle_gamma                        90
_cell_volume                             368.3
_cell_formula_units_Z                    4
_space_group_IT_number                   42
_space_group_name_H-M_alt                'F m m 2'
loop_
 _space_group_symop_id
 _space_group_symop_operation_xyz
 1 'x, y, z'
 2 '-x, -y, z'
 3 '-x, y, z'
 4 'x, -y, z'
 5 'x, 1/2+y, 1/2+z'
 6 '-x, 1/2-y, 1/2+z'
 7 '-x, 1/2+y, 1/2+z'
 8 'x, 1/2-y, 1/2+z'
 9 '1/2+x, y, 1/2+z'
 10 '1/2-x, -y, 1/2+z'
 11 '1/2-x, y, 1/2+z'
 12 '1/2+x, -y, 1/2+z'
 13 '1/2+x, 1/2+y, z'
 14 '1/2-x, 1/2-y, z'
 15 '1/2-x, 1/2+y, z'
 16 '1/2+x, 1/2-y, z'

# Atomic positions taken from type-defining entry

loop_
 _atom_type_symbol
 Ga
 Ni
 Ce
loop_
 _atom_site_label
 _atom_site_type_symbol
 _atom_site_symmetry_multiplicity
 _atom_site_Wyckoff_symbol
 _atom_site_fract_x
 _atom_site_fract_y
 _atom_site_fract_z
 _atom_site_occupancy
Ga1 Ga 8 b 0.25 0.25 0.3804 1
Ga1A Ga 4 a 0 0 0.0 0.500
Ni1B Ni 4 a 0 0 0.0 0.500
Ga2A Ga 4 a 0 0 0.2592 0.500
Ni2B Ni 4 a 0 0 0.2592 0.500
Ce1 Ce 4 a 0 0 0.6224 1


_exptl_crystal_colour                    ?
_exptl_crystal_density_meas              ?
_exptl_crystal_density_diffrn            7.36
_cell_measurement_temperature            ?
_cell_measurement_radiation              X-rays
_cell_measurement_reflns_used            ?
_diffrn_ambient_temperature              ?
_diffrn_measurement_device               'automatic diffractometer'
_diffrn_measurement_device_type          ?
_diffrn_radiation_type                   ?
_diffrn_reflns_number                    ?
_exptl_absorpt_coefficient_mu            ?
_exptl_absorpt_correction_type           ?
_computing_structure_solution            ?
_refine_ls_number_parameters             ?
_refine_ls_number_reflns                 ?
_refine_ls_R_factor_gt                   ?
_refine_ls_wR_factor_gt                  ?

# End of data set 301488
