Repository: bobleesj/cif-bond-analyzer

# CIF Bond Analyzer

Analyze and visualize bonding pairs in CIF files: Processes CIFs to identify unique atomic pairs, their frequencies, distances, missing pairs, and generates histograms for distance distribution

## What CIF Bond Anaylzer does

1. processes Crystallographic Information Files (CIF) from selected folder(s)
2. determines shortest distance and pair from each atomic site
3. indicates frequency and distances of bonding pairs across all files
4. generates histograms for each unique atomic pair to visualize distribution of distances.

When you run `python main.py`, it identifies folders containing `.cif` files.

```bash
Folders with .cif files:
1. 20240308_output_test, 12 files

File: 20240307_histogram_test/301531.cif
##############################################################################
#                                                                            #
# Gd-Ni-Si         # GdNi0.5Si1.5                                  #  301531 #
#                                                                            #
##############################################################################
#                                                                            #
#                           Pearson's Crystal Data                           #
#      Crystal Structure Database for Inorganic Compounds (on DVD)           #
#                              Release 2023/24                               #
#                  Editors: Pierre Villars and Karin Cenzual                 #
#                                                                            #
#   Copyright (c) ASM International & Material Phases Data System (MPDS),    #
# Switzerland & National Institute for Materials Science (NIMS), Japan, 2023 #
#                   All rights reserved. Version 2023.07                     #
#                                                                            #
#   This copy of Pearson's Crystal Data is licensed to:                      #
#   Hunter College - City University of New York                             #
#                                                                            #
##############################################################################

data_301531
_audit_creation_date                     2024-02-24
_audit_creation_method
;
Pearson's Crystal Data browser
;
#_database_code_PCD                      301531
_database_code_PDF                       04-001-5068

# Entry summary

_chemical_formula_structural             'Gd Ni~0.72~ Si~1.28~'
_chemical_formula_sum                    'Gd Ni0.72 Si1.28'
_chemical_name_mineral                   ?
_chemical_compound_source                ?
_chemical_name_structure_type            AlB~2~,hP3,191
_chemical_formula_weight                 235.5

# Bibliographic data

_publ_section_title                      'The Gd-Ni-Si system'
_journal_coden_ASTM                      INOMAF
_journal_name_full                       'Inorg. Mater.'
_journal_year                            1983
_journal_volume                          19
_journal_page_first                      1188
_journal_page_last                       1190
_journal_language                        English
loop_
 _publ_author_name
 _publ_author_address
'Bodak O.I.'
;
Lviv Ivan Franko State University
Department of Inorganic Chemistry
Lviv
Ukraine
;
'Shvets A.F.'
;
Lviv Ivan Franko State University
Lviv
Ukraine
;

# Standardized crystallographic data

_cell_length_a                           4.01
_cell_length_b                           4.01
_cell_length_c                           4.01
_cell_angle_alpha                        90
_cell_angle_beta                         90
_cell_angle_gamma                        120
_cell_volume                             55.8
_cell_formula_units_Z                    1
_space_group_IT_number                   191
_space_group_name_H-M_alt                'P 6/m m m'
loop_
 _space_group_symop_id
 _space_group_symop_operation_xyz
 1 'x, y, z'
 2 '-x+y, -x, -z'
 3 '-x+y, -x, z'
 4 '-x+y, y, -z'
 5 '-x+y, y, z'
 6 '-x, -x+y, -z'
 7 '-x, -x+y, z'
 8 '-x, -y, -z'
 9 '-x, -y, z'
 10 '-y, -x, -z'
 11 '-y, -x, z'
 12 '-y, x-y, -z'
 13 '-y, x-y, z'
 14 'x, x-y, -z'
 15 'x, x-y, z'
 16 'x, y, -z'
 17 'x-y, -y, -z'
 18 'x-y, -y, z'
 19 'x-y, x, -z'
 20 'x-y, x, z'
 21 'y, -x+y, -z'
 22 'y, -x+y, z'
 23 'y, x, -z'
 24 'y, x, z'
loop_
 _atom_type_symbol
 Si
 Ni
 Gd
loop_
 _atom_site_label
 _atom_site_type_symbol
 _atom_site_symmetry_multiplicity
 _atom_site_Wyckoff_symbol
 _atom_site_fract_x
 _atom_site_fract_y
 _atom_site_fract_z
 _atom_site_occupancy
Si1 Si 2 d 0.333333 0.666667 0.5 0.64
Ni2 Ni 2 d 0.333333 0.666667 0.5 0.36
Gd Gd 1 a 0 0 0 1


_exptl_crystal_colour                    ?
_exptl_crystal_density_meas              ?
_exptl_crystal_density_diffrn            7.00
_cell_measurement_temperature            ?
_cell_measurement_radiation              'X-rays, Cr Ka'
_cell_measurement_reflns_used            ?
_diffrn_ambient_temperature              ?
_diffrn_measurement_device               film
_diffrn_measurement_device_type          ?
_diffrn_radiation_type                   ?
_diffrn_reflns_number                    ?
_exptl_absorpt_coefficient_mu            ?
_exptl_absorpt_correction_type           ?
_computing_structure_solution            ?
_refine_ls_number_parameters             ?
_refine_ls_number_reflns                 ?
_refine_ls_R_factor_gt                   ?
_refine_ls_wR_factor_gt                  ?

# End of data set 301531
