Repository: bobleesj/cif-bond-analyzer

# CIF Bond Analyzer

Analyze and visualize bonding pairs in CIF files: Processes CIFs to identify unique atomic pairs, their frequencies, distances, missing pairs, and generates histograms for distance distribution

## What CIF Bond Anaylzer does

1. processes Crystallographic Information Files (CIF) from selected folder(s)
2. determines shortest distance and pair from each atomic site
3. indicates frequency and distances of bonding pairs across all files
4. generates histograms for each unique atomic pair to visualize distribution of distances.

When you run `python main.py`, it identifies folders containing `.cif` files.

```bash
Folders with .cif files:
1. 20240308_output_test, 12 files
2. 20240307_histogram_test, 41 files

Would you like to process each folder above sequentially?
(Default: Y) [Y/n]: y
```

## Usage

This command will start the program and prompt you to select a folder containing .`cif` files for analysis.

```python
python main.py
```

To modify the histogram width and customize histogram generation, use `plot-histogram.py`. This script allows you to interactively specify parameters, such as the bin width and x-axis range:

```python
python plot-histogram.py
```

## Demo

### Output 1. Text file

```txt
Summary:
Pair: Ge-Ge, Count: 4, Distances: 0.427, 2.489, 2.545, 2.672
Pair: In-In, Count: 4, Distances: 2.736, 2.782, 2.785, 2.793
Pair: Pd-Ge, Count: 4, Distances: 2.449, 2.455, 2.489, 2.672
Pair: Pd-Sb, Count: 4, Distances: 2.505, 2.700, 2.737, 2.793
Pair: Si-Si, Count: 4, Distances: 1.975, 2.289, 2.325, 2.533
Pair: Rh-Ge, Count: 2, Distances: 2.484, 2.495
Pair: Ru-Si, Count: 2, Distances: 2.394, 2.519
Pair: Sb-Sb, Count: 2, Distances: 2.573, 2.793
Pair: Co-Ga, Count: 1, Distances: 2.485
Pair: Co-Sb, Count: 1, Distances: 2.594
Pair: Co-Sn, Count: 1, Distances: 2.737

Missing pairs:
Co-In
Co-Ir
Co-Ni
Co-Pd
Co-Pt
Co-Rh
Co-Si
Fe-Co
```

### Output 2. Histograms

In the `output` folder, histograms per shortest pair distance from each atom will be saved.

### Output 3. Excel and JSON

```json
{
    "Ni-Ni": {
        "1830597": [
            {
                "mixing": "4",
                "dist": "2.477"
            }
        ]
    },
    "Ni-Ga": {
        "1830597": [
            {
                "mixing": "4",
                "dist": "2.53"
            },
            {
                "mixing": "3",
                "dist": "2.424"
            }
        ]
    }
}
```

Atomic mixing info mapping:

```python
categories_mapping = {
      "1": "Deficiency with atomic mixing",
      "2": "Full occupancy with atomic mixing",
      "3": "Deficiency without atomic mixing",
      "4": "Full occupancy",
  }
```

## Tutorial

> If you are new to Conda (Python package manager), I have written a tutorial for you here [Intro to Python package manager for beginners (Ft. Conda with Cheatsheet](https://bobleesj.github.io/tutorial/2024/02/26/intro-to-python-package-manager.html).

## Questions?

Please feel free to reach out via sl5400@columbia.edu for any questions.

File: 20240307_histogram_test/1910757.cif
##############################################################################
#                                                                            #
# Er-In-Ni         # Er2Ni1.78In                                   # 1910757 #
#                                                                            #
##############################################################################
#                                                                            #
#                           Pearson's Crystal Data                           #
#      Crystal Structure Database for Inorganic Compounds (on DVD)           #
#                              Release 2023/24                               #
#                  Editors: Pierre Villars and Karin Cenzual                 #
#                                                                            #
#   Copyright (c) ASM International & Material Phases Data System (MPDS),    #
# Switzerland & National Institute for Materials Science (NIMS), Japan, 2023 #
#                   All rights reserved. Version 2023.07                     #
#                                                                            #
#   This copy of Pearson's Crystal Data is licensed to:                      #
#   Hunter College - City University of New York                             #
#                                                                            #
##############################################################################

data_1910757
_audit_creation_date                     2024-02-24
_audit_creation_method
;
Pearson's Crystal Data browser
;
#_database_code_PCD                      1910757
_database_code_PDF                       04-014-1349

# Entry summary

_chemical_formula_structural             'Er~2.3~ Ni~1.84~ In~0.7~'
_chemical_formula_sum                    'Er2.29 In0.71 Ni1.84'
_chemical_name_mineral                   ?
_chemical_compound_source                ?
_chemical_name_structure_type
Er~2~(Er~0.3~In~0.7~)Ni~1.84~,tP10,83                                         
_chemical_formula_weight                 573.1

# Bibliographic data

_publ_section_title
;
The indide Er~2.30(1)~Ni~1.84(1)~In~0.70(1)~ - a new superstructure of the U~3~Si~2~ family
;
_journal_coden_ASTM                      MOCMB7
_journal_name_full                       'Monatsh. Chem.'
_journal_year                            2006
_journal_volume                          137
_journal_page_first                      7
_journal_page_last                       13
_journal_language                        English
loop_
 _publ_author_name
 _publ_author_address
''
;
;

# Standardized crystallographic data

_cell_length_a                           7.386
_cell_length_b                           7.386
_cell_length_c                           3.614
_cell_angle_alpha                        90
_cell_angle_beta                         90
_cell_angle_gamma                        90
_cell_volume                             197.2
_cell_formula_units_Z                    2
_space_group_IT_number                   83
_space_group_name_H-M_alt                'P 4/m'
loop_
 _space_group_symop_id
 _space_group_symop_operation_xyz
 1 'x, y, z'
 2 '-x, -y, -z'
 3 '-x, -y, z'
 4 '-y, x, -z'
 5 '-y, x, z'
 6 'x, y, -z'
 7 'y, -x, -z'
 8 'y, -x, z'
loop_
 _atom_type_symbol
 Er
 Ni
 In
loop_
 _atom_site_label
 _atom_site_type_symbol
 _atom_site_symmetry_multiplicity
 _atom_site_Wyckoff_symbol
 _atom_site_fract_x
 _atom_site_fract_y
 _atom_site_fract_z
 _atom_site_occupancy
 Er Er 4 k 0.32389 0.16112 0.5 1
 Ni Ni 4 j 0.1283 0.3794 0 0.92
 In2,Er2A In 1 c 0.5 0.5 0 0.51(2)
 In2,Er2B Er 1 c 0.5 0.5 0 0.49(2)
 In1,Er1A In 1 a 0 0 0 0.90(2)
 In1,Er1B Er 1 a 0 0 0 0.10(2)


_exptl_crystal_colour                    'gray silver'
_exptl_crystal_density_meas              ?
_exptl_crystal_density_diffrn            9.65
_cell_measurement_temperature            ?
_cell_measurement_radiation              'X-rays, Cu Ka1'
_cell_measurement_reflns_used            ?
_diffrn_ambient_temperature              ?
_diffrn_measurement_device               'automatic diffractometer'
_diffrn_measurement_device_type          'STOE IPDS II'
_diffrn_radiation_type                   'X-rays, Mo Ka'
_diffrn_radiation_wavelength             0.71073
_diffrn_reflns_number                    2904
_diffrn_reflns_theta_min                 3
_diffrn_reflns_theta_max                 35
_exptl_absorpt_coefficient_mu            60.8
_exptl_absorpt_correction_type           yes
_computing_structure_solution
'starting values derived from related structure'                              
_refine_ls_number_parameters             22
_refine_ls_number_reflns                 479
_refine_ls_R_factor_gt                   0.0211
_refine_ls_wR_factor_gt                  0.0392

# End of data set 1910757

File: 20240307_histogram_test/1940621.cif
##############################################################################
#                                                                            #
# Lu-Pd-Si         # LuPd0.5Si1.5                                  # 1940621 #
#                                                                            #
##############################################################################
#                                                                            #
#                           Pearson's Crystal Data                           #
#      Crystal Structure Database for Inorganic Compounds (on DVD)           #
#                              Release 2023/24                               #
#                  Editors: Pierre Villars and Karin Cenzual                 #
#                                                                            #
#   Copyright (c) ASM International & Material Phases Data System (MPDS),    #
# Switzerland & National Institute for Materials Science (NIMS), Japan, 2023 #
#                   All rights reserved. Version 2023.07                     #
#                                                                            #
#   This copy of Pearson's Crystal Data is licensed to:                      #
#   Hunter College - City University of New York                             #
#                                                                            #
##############################################################################

data_1940621
_audit_creation_date                     2024-02-25
_audit_creation_method
;
Pearson's Crystal Data browser
;
#_database_code_PCD                      1940621
_database_code_PDF                       04-020-8210

# Entry summary

_chemical_formula_structural             'Lu Pd~0.5~ Si~1.5~'
_chemical_formula_sum                    'Lu Pd0.47 Si1.51'
_chemical_name_mineral                   ?
_chemical_compound_source                ?
_chemical_name_structure_type            AlB~2~,hP3,191
_chemical_formula_weight                 270.3

# Bibliographic data

_publ_section_title
;
Peculiarities of anisotropic electrical resistivity in Lu~2~PdSi~3~ single crystals
;
_journal_coden_ASTM                      CRECF4
_journal_name_full                       CrystEngComm
_journal_year                            2013
_journal_volume                          15
_journal_page_first                      9052
_journal_page_last                       9056
_journal_language                        English
loop_
 _publ_author_name
 _publ_author_address
''
;
;

# Standardized crystallographic data

_cell_length_a                           4.0267
_cell_length_b                           4.0267
_cell_length_c                           3.9218
_cell_angle_alpha                        90
_cell_angle_beta                         90
_cell_angle_gamma                        120
_cell_volume                             55.1
_cell_formula_units_Z                    1
_space_group_IT_number                   191
_space_group_name_H-M_alt                'P 6/m m m'
loop_
 _space_group_symop_id
 _space_group_symop_operation_xyz
 1 'x, y, z'
 2 '-x+y, -x, -z'
 3 '-x+y, -x, z'
 4 '-x+y, y, -z'
 5 '-x+y, y, z'
 6 '-x, -x+y, -z'
 7 '-x, -x+y, z'
 8 '-x, -y, -z'
 9 '-x, -y, z'
 10 '-y, -x, -z'
 11 '-y, -x, z'
 12 '-y, x-y, -z'
 13 '-y, x-y, z'
 14 'x, x-y, -z'
 15 'x, x-y, z'
 16 'x, y, -z'
 17 'x-y, -y, -z'
 18 'x-y, -y, z'
 19 'x-y, x, -z'
 20 'x-y, x, z'
 21 'y, -x+y, -z'
 22 'y, -x+y, z'
 23 'y, x, -z'
 24 'y, x, z'
loop_
 _atom_type_symbol
 Si
 Pd
 Lu
loop_
 _atom_site_label
 _atom_site_type_symbol
 _atom_site_symmetry_multiplicity
 _atom_site_Wyckoff_symbol
 _atom_site_fract_x
 _atom_site_fract_y
 _atom_site_fract_z
 _atom_site_occupancy
 Si1,Pd1A Si 2 d 0.333333 0.666667 0.5 0.754746
 Si1,Pd1B Pd 2 d 0.333333 0.666667 0.5 0.236254
 Lu1 Lu 1 a 0 0 0 1


_exptl_crystal_colour                    ?
_exptl_crystal_density_meas              ?
_exptl_crystal_density_diffrn            8.15
_cell_measurement_temperature            ?
_cell_measurement_radiation              'X-rays, Mo Ka1'
_cell_measurement_wavelength             0.7093
_pd_proc_wavelength                      0.7093
_cell_measurement_reflns_used            ?
_diffrn_ambient_temperature              ?
_diffrn_measurement_device               'automatic diffractometer'
_diffrn_measurement_device_type          'STOE STADI P'
_diffrn_radiation_type                   'X-rays, Mo Ka1'
_diffrn_radiation_wavelength             0.7093
_diffrn_reflns_number                    ?
_diffrn_reflns_theta_min                 2.5
_diffrn_reflns_theta_max                 25
_pd_proc_2theta_range_min                5
_pd_proc_2theta_range_max                50
_exptl_absorpt_coefficient_mu            ?
_exptl_absorpt_correction_type           ?
_computing_structure_solution            'starting values from the literature'
_refine_ls_number_parameters             ?
_refine_ls_number_reflns                 ?
_refine_ls_R_factor_gt                   ?
_refine_ls_wR_factor_gt                  ?
_pd_proc_ls_proof_R_factor               0.0696
_pd_proc_ls_proof_wR_factor              0.0894
_refine_ls_R_I_factor                    0.0481

# End of data set 1940621

File: 20240307_histogram_test/1942974.cif
##############################################################################
#                                                                            #
# Dy-Fe-Ga         # Dy0.004Fe0.827Ga0.169                         # 1942974 #
#                                                                            #
##############################################################################
#                                                                            #
#                           Pearson's Crystal Data                           #
#      Crystal Structure Database for Inorganic Compounds (on DVD)           #
#                              Release 2023/24                               #
#                  Editors: Pierre Villars and Karin Cenzual                 #
#                                                                            #
#   Copyright (c) ASM International & Material Phases Data System (MPDS),    #
# Switzerland & National Institute for Materials Science (NIMS), Japan, 2023 #
#                   All rights reserved. Version 2023.07                     #
#                                                                            #
#   This copy of Pearson's Crystal Data is licensed to:                      #
#   Hunter College - City University of New York                             #
#                                                                            #
##############################################################################

data_1942974
_audit_creation_date                     2024-02-24
_audit_creation_method
;
Pearson's Crystal Data browser
;
#_database_code_PCD                      1942974
_database_code_PDF                       04-021-8283

# Entry summary

_chemical_formula_structural             'Dy~0.0011~ Fe~0.8291~ Ga~0.1698~'
_chemical_formula_sum                    'Dy0 Fe0.83 Ga0.17'
_chemical_name_mineral                   ?
_chemical_compound_source                ?
_chemical_name_structure_type            W,cI2,229
_chemical_formula_weight                 58.3

# Bibliographic data

_publ_section_title
'Improved magnetostriction of Dy-doped Fe~83~Ga~17~ melt-spun ribbons'        
_journal_coden_ASTM                      SCMAF7
_journal_name_full                       'Scr. Mater.'
_journal_year                            2014
_journal_volume                          74
_journal_page_first                      100
_journal_page_last                       103
_journal_language                        English
loop_
 _publ_author_name
 _publ_author_address
'Jin T.'
;
Beijing University of Aeronautics and Astronautics (BUAA)
School of Materials Science and Engineering
Beijing
China
;
'Wu W.'
;
Beijing University of Aeronautics and Astronautics (BUAA)
School of Materials Science and Engineering
Beijing
China
;
'Jiang C.'
;
Beijing University of Aeronautics and Astronautics (BUAA)
School of Materials Science and Engineering
Beijing
China
;

# Standardized crystallographic data

_cell_length_a                           2.903
_cell_length_b                           2.903
_cell_length_c                           2.903
_cell_angle_alpha                        90
_cell_angle_beta                         90
_cell_angle_gamma                        90
_cell_volume                             24.5
_cell_formula_units_Z                    2
_space_group_IT_number                   229
_space_group_name_H-M_alt                'I m -3 m'
loop_
 _space_group_symop_id
 _space_group_symop_operation_xyz
 1 'x, y, z'
 2 '-x, -y, -z'
 3 '-x, -y, z'
 4 '-x, -z, -y'
 5 '-x, -z, y'
 6 '-x, y, -z'
 7 '-x, y, z'
 8 '-x, z, -y'
 9 '-x, z, y'
 10 '-y, -x, -z'
 11 '-y, -x, z'
 12 '-y, -z, -x'
 13 '-y, -z, x'
 14 '-y, x, -z'
 15 '-y, x, z'
 16 '-y, z, -x'
 17 '-y, z, x'
 18 '-z, -x, -y'
 19 '-z, -x, y'
 20 '-z, -y, -x'
 21 '-z, -y, x'
 22 '-z, x, -y'
 23 '-z, x, y'
 24 '-z, y, -x'
 25 '-z, y, x'
 26 'x, -y, -z'
 27 'x, -y, z'
 28 'x, -z, -y'
 29 'x, -z, y'
 30 'x, y, -z'
 31 'x, z, -y'
 32 'x, z, y'
 33 'y, -x, -z'
 34 'y, -x, z'
 35 'y, -z, -x'
 36 'y, -z, x'
 37 'y, x, -z'
 38 'y, x, z'
 39 'y, z, -x'
 40 'y, z, x'
 41 'z, -x, -y'
 42 'z, -x, y'
 43 'z, -y, -x'
 44 'z, -y, x'
 45 'z, x, -y'
 46 'z, x, y'
 47 'z, y, -x'
 48 'z, y, x'
 49 '1/2+x, 1/2+y, 1/2+z'
 50 '1/2-x, 1/2-y, 1/2-z'
 51 '1/2-x, 1/2-y, 1/2+z'
 52 '1/2-x, 1/2-z, 1/2-y'
 53 '1/2-x, 1/2-z, 1/2+y'
 54 '1/2-x, 1/2+y, 1/2-z'
 55 '1/2-x, 1/2+y, 1/2+z'
 56 '1/2-x, 1/2+z, 1/2-y'
 57 '1/2-x, 1/2+z, 1/2+y'
 58 '1/2-y, 1/2-x, 1/2-z'
 59 '1/2-y, 1/2-x, 1/2+z'
 60 '1/2-y, 1/2-z, 1/2-x'
 61 '1/2-y, 1/2-z, 1/2+x'
 62 '1/2-y, 1/2+x, 1/2-z'
 63 '1/2-y, 1/2+x, 1/2+z'
 64 '1/2-y, 1/2+z, 1/2-x'
 65 '1/2-y, 1/2+z, 1/2+x'
 66 '1/2-z, 1/2-x, 1/2-y'
 67 '1/2-z, 1/2-x, 1/2+y'
 68 '1/2-z, 1/2-y, 1/2-x'
 69 '1/2-z, 1/2-y, 1/2+x'
 70 '1/2-z, 1/2+x, 1/2-y'
 71 '1/2-z, 1/2+x, 1/2+y'
 72 '1/2-z, 1/2+y, 1/2-x'
 73 '1/2-z, 1/2+y, 1/2+x'
 74 '1/2+x, 1/2-y, 1/2-z'
 75 '1/2+x, 1/2-y, 1/2+z'
 76 '1/2+x, 1/2-z, 1/2-y'
 77 '1/2+x, 1/2-z, 1/2+y'
 78 '1/2+x, 1/2+y, 1/2-z'
 79 '1/2+x, 1/2+z, 1/2-y'
 80 '1/2+x, 1/2+z, 1/2+y'
 81 '1/2+y, 1/2-x, 1/2-z'
 82 '1/2+y, 1/2-x, 1/2+z'
 83 '1/2+y, 1/2-z, 1/2-x'
 84 '1/2+y, 1/2-z, 1/2+x'
 85 '1/2+y, 1/2+x, 1/2-z'
 86 '1/2+y, 1/2+x, 1/2+z'
 87 '1/2+y, 1/2+z, 1/2-x'
 88 '1/2+y, 1/2+z, 1/2+x'
 89 '1/2+z, 1/2-x, 1/2-y'
 90 '1/2+z, 1/2-x, 1/2+y'
 91 '1/2+z, 1/2-y, 1/2-x'
 92 '1/2+z, 1/2-y, 1/2+x'
 93 '1/2+z, 1/2+x, 1/2-y'
 94 '1/2+z, 1/2+x, 1/2+y'
 95 '1/2+z, 1/2+y, 1/2-x'
 96 '1/2+z, 1/2+y, 1/2+x'
loop_
 _atom_type_symbol
 Fe
 Ga
 Dy
loop_
 _atom_site_label
 _atom_site_type_symbol
 _atom_site_symmetry_multiplicity
 _atom_site_Wyckoff_symbol
 _atom_site_fract_x
 _atom_site_fract_y
 _atom_site_fract_z
 _atom_site_occupancy
Fe1 Fe 2 a 0 0 0 0.8291
Ga2 Ga 2 a 0 0 0 0.1698
Dy3 Dy 2 a 0 0 0 0.0011


_exptl_crystal_colour                    ?
_exptl_crystal_density_meas              ?
_exptl_crystal_density_diffrn            7.92
_cell_measurement_temperature            ?
_cell_measurement_radiation              'X-rays, Cu Ka'
_cell_measurement_reflns_used            ?
_diffrn_ambient_temperature              ?
_diffrn_measurement_device               ?
_diffrn_measurement_device_type          ?
_diffrn_radiation_type                   ?
_diffrn_reflns_number                    ?
_exptl_absorpt_coefficient_mu            ?
_exptl_absorpt_correction_type           ?
_computing_structure_solution            ?
_refine_ls_number_parameters             ?
_refine_ls_number_reflns                 ?
_refine_ls_R_factor_gt                   ?
_refine_ls_wR_factor_gt                  ?

# End of data set 1942974

File: 20240307_histogram_test/1949113.cif
##############################################################################
#                                                                            #
# Ce-In-Pd         # Ce2Pd2In                                      # 1949113 #
#                                                                            #
##############################################################################
#                                                                            #
#                           Pearson's Crystal Data                           #
#      Crystal Structure Database for Inorganic Compounds (on DVD)           #
#                              Release 2023/24                               #
#                  Editors: Pierre Villars and Karin Cenzual                 #
#                                                                            #
#   Copyright (c) ASM International & Material Phases Data System (MPDS),    #
# Switzerland & National Institute for Materials Science (NIMS), Japan, 2023 #
#                   All rights reserved. Version 2023.07                     #
#                                                                            #
#   This copy of Pearson's Crystal Data is licensed to:                      #
#   Hunter College - City University of New York                             #
#                                                                            #
##############################################################################

data_1949113
_audit_creation_date                     2024-02-24
_audit_creation_method
;
Pearson's Crystal Data browser
;
#_database_code_PCD                      1949113
_database_code_PDF                       04-023-8779

# Entry summary

_chemical_formula_structural             'Ce~2.11~ Pd~1.92~ In~0.89~'
_chemical_formula_sum                    'Ce2.11 In0.89 Pd1.92'
_chemical_name_mineral                   ?
_chemical_compound_source                ?
_chemical_name_structure_type            Mo~2~FeB~2~,tP10,127
_chemical_formula_weight                 602.1

# Bibliographic data

_publ_section_title
;
Competition between ferromagnetism and frustrated antiferromagnetism in quasi 2D Ce~2.15~(Pd~1-x~Ag~x~)~1.95~In~0.9~ alloys
;
_journal_coden_ASTM                      JCOMEL
_journal_name_full                       'J. Phys.: Condens. Matter'
_journal_year                            2016
_journal_volume                          28
_journal_page_first                      1
_journal_page_last                       8
_journal_language                        English
loop_
 _publ_author_name
 _publ_author_address
'Sereni J.G.'
;
National Atomic Energy Commission (CNEA)
Centro Atomico Bariloche
San Carlos de Bariloche
Argentina
;
'Giovannini M.'
;
Genoa University (UniGe)
Dipartimento di Chimica e Chimica Industriale
Genoa
Italy
;
'Gomez Berisso M.'
;
National Atomic Energy Commission (CNEA)
Centro Atomico Bariloche
San Carlos de Bariloche
Argentina
;
'Gastaldo F.'
;
Genoa University (UniGe)
Dipartimento di Chimica e Chimica Industriale
Genoa
Italy
;

# Standardized crystallographic data

_cell_length_a                           7.812
_cell_length_b                           7.812
_cell_length_c                           3.907
_cell_angle_alpha                        90
_cell_angle_beta                         90
_cell_angle_gamma                        90
_cell_volume                             238.4
_cell_formula_units_Z                    2
_space_group_IT_number                   127
_space_group_name_H-M_alt                'P 4/m b m'
loop_
 _space_group_symop_id
 _space_group_symop_operation_xyz
 1 'x, y, z'
 2 '1/2-x, 1/2+y, -z'
 3 '1/2-x, 1/2+y, z'
 4 '-x, -y, -z'
 5 '-x, -y, z'
 6 '1/2-y, 1/2-x, -z'
 7 '1/2-y, 1/2-x, z'
 8 '-y, x, -z'
 9 '-y, x, z'
 10 '1/2+x, 1/2-y, -z'
 11 '1/2+x, 1/2-y, z'
 12 'x, y, -z'
 13 '1/2+y, 1/2+x, -z'
 14 '1/2+y, 1/2+x, z'
 15 'y, -x, -z'
 16 'y, -x, z'

# Atomic positions taken from type-defining entry

loop_
 _atom_type_symbol
 Ce
 Pd
 In
loop_
 _atom_site_label
 _atom_site_type_symbol
 _atom_site_symmetry_multiplicity
 _atom_site_Wyckoff_symbol
 _atom_site_fract_x
 _atom_site_fract_y
 _atom_site_fract_z
 _atom_site_occupancy
Ce1 Ce 4 h 0.18 0.68 0.5 1
Pd1 Pd 4 g 0.61 0.11 0 0.960
In1A In 2 a 0 0 0 0.890
Ce1B Ce 2 a 0 0 0 0.110


_exptl_crystal_colour                    ?
_exptl_crystal_density_meas              ?
_exptl_crystal_density_diffrn            8.39
_cell_measurement_temperature            ?
_cell_measurement_radiation              'X-rays, Cu Ka'
_cell_measurement_reflns_used            ?
_diffrn_ambient_temperature              ?
_diffrn_measurement_device               'automatic diffractometer'
_diffrn_measurement_device_type          ?
_diffrn_radiation_type                   ?
_diffrn_reflns_number                    ?
_exptl_absorpt_coefficient_mu            ?
_exptl_absorpt_correction_type           ?
_computing_structure_solution            ?
_refine_ls_number_parameters             ?
_refine_ls_number_reflns                 ?
_refine_ls_R_factor_gt                   ?
_refine_ls_wR_factor_gt                  ?

# End of data set 1949113

File: 20240307_histogram_test/1955459.cif
##############################################################################
#                                                                            #
# Ni-Pr-Si         # PrNi0.5Si1.5                                  # 1955459 #
#                                                                            #
##############################################################################
#                                                                            #
#                           Pearson's Crystal Data                           #
#      Crystal Structure Database for Inorganic Compounds (on DVD)           #
#                              Release 2023/24                               #
#                  Editors: Pierre Villars and Karin Cenzual                 #
#                                                                            #
#   Copyright (c) ASM International & Material Phases Data System (MPDS),    #
# Switzerland & National Institute for Materials Science (NIMS), Japan, 2023 #
#                   All rights reserved. Version 2023.07                     #
#                                                                            #
#   This copy of Pearson's Crystal Data is licensed to:                      #
#   Hunter College - City University of New York                             #
#                                                                            #
##############################################################################

data_1955459
_audit_creation_date                     2024-02-25
_audit_creation_method
;
Pearson's Crystal Data browser
;
#_database_code_PCD                      1955459
_database_code_PDF                       04-025-9451

# Entry summary

_chemical_formula_structural             'Pr Ni~0.48~ Si~1.48~'
_chemical_formula_sum                    'Ni0.47 Pr Si1.47'
_chemical_name_mineral                   ?
_chemical_compound_source                ?
_chemical_name_structure_type            AlB~2~,hP3,191
_chemical_formula_weight                 210.7

# Bibliographic data

_publ_section_title
;
Unusual bidirectional frequency dependence of dynamical susceptibility in hexagonal intermetallic Pr~2~Ni~0.95~Si~2.95~
;
_journal_coden_ASTM                      SRCEC3
_journal_name_full                       'Sci. Rep.'
_journal_year                            2018
_journal_volume                          8
_journal_page_first                      1
_journal_page_last                       15
_journal_language                        English
loop_
 _publ_author_name
 _publ_author_address
''
;
;

# Standardized crystallographic data

_cell_length_a                           4.032
_cell_length_b                           4.032
_cell_length_c                           4.247
_cell_angle_alpha                        90
_cell_angle_beta                         90
_cell_angle_gamma                        120
_cell_volume                             59.8
_cell_formula_units_Z                    1
_space_group_IT_number                   191
_space_group_name_H-M_alt                'P 6/m m m'
loop_
 _space_group_symop_id
 _space_group_symop_operation_xyz
 1 'x, y, z'
 2 '-x+y, -x, -z'
 3 '-x+y, -x, z'
 4 '-x+y, y, -z'
 5 '-x+y, y, z'
 6 '-x, -x+y, -z'
 7 '-x, -x+y, z'
 8 '-x, -y, -z'
 9 '-x, -y, z'
 10 '-y, -x, -z'
 11 '-y, -x, z'
 12 '-y, x-y, -z'
 13 '-y, x-y, z'
 14 'x, x-y, -z'
 15 'x, x-y, z'
 16 'x, y, -z'
 17 'x-y, -y, -z'
 18 'x-y, -y, z'
 19 'x-y, x, -z'
 20 'x-y, x, z'
 21 'y, -x+y, -z'
 22 'y, -x+y, z'
 23 'y, x, -z'
 24 'y, x, z'
loop_
 _atom_type_symbol
 Si
 Ni
 Pr
loop_
 _atom_site_label
 _atom_site_type_symbol
 _atom_site_symmetry_multiplicity
 _atom_site_Wyckoff_symbol
 _atom_site_fract_x
 _atom_site_fract_y
 _atom_site_fract_z
 _atom_site_occupancy
 Si,Ni1 Si 2 d 0.333333 0.666667 0.5 0.736561
 Si,Ni2 Ni 2 d 0.333333 0.666667 0.5 0.236439
 Pr Pr 1 a 0 0 0 1


_exptl_crystal_colour                    ?
_exptl_crystal_density_meas              ?
_exptl_crystal_density_diffrn            5.85
_cell_measurement_temperature            ?
_cell_measurement_radiation              'X-rays, Cu Ka'
_cell_measurement_reflns_used            ?
_diffrn_ambient_temperature              ?
_diffrn_measurement_device               'automatic diffractometer'
_diffrn_measurement_device_type          'Rigaku TTRAX III'
_diffrn_radiation_type                   'X-rays, Cu Ka'
_diffrn_reflns_number                    ?
_exptl_absorpt_coefficient_mu            ?
_exptl_absorpt_correction_type           ?
_computing_structure_solution            'starting values from the literature'
_refine_ls_number_parameters             ?
_refine_ls_number_reflns                 ?
_refine_ls_R_factor_gt                   ?
_refine_ls_wR_factor_gt                  ?
_pd_proc_ls_proof_R_factor               ?
_pd_proc_ls_proof_wR_factor              ?
_refine_ls_R_I_factor                    0.092

# End of data set 1955459

File: 20240307_histogram_test/300158.cif
##############################################################################
#                                                                            #
# Ge-Rh-Tb         # TbRh2Ge2                                      #  300158 #
#                                                                            #
##############################################################################
#                                                                            #
#                           Pearson's Crystal Data                           #
#      Crystal Structure Database for Inorganic Compounds (on DVD)           #
#                              Release 2023/24                               #
#                  Editors: Pierre Villars and Karin Cenzual                 #
#                                                                            #
#   Copyright (c) ASM International & Material Phases Data System (MPDS),    #
# Switzerland & National Institute for Materials Science (NIMS), Japan, 2023 #
#                   All rights reserved. Version 2023.07                     #
#                                                                            #
#   This copy of Pearson's Crystal Data is licensed to:                      #
#   Hunter College - City University of New York                             #
#                                                                            #
##############################################################################

data_300158
_audit_creation_date                     2024-02-25
_audit_creation_method
;
Pearson's Crystal Data browser
;
#_database_code_PCD                      300158
_database_code_PDF                       04-001-3807

# Entry summary

_chemical_formula_structural             'Tb Rh~2~ Ge~2~'
_chemical_formula_sum                    'Ge2 Rh2 Tb'
_chemical_name_mineral                   ?
_chemical_compound_source                ?
_chemical_name_structure_type            CeAl~2~Ga~2~,tI10,139
_chemical_formula_weight                 509.9

# Bibliographic data

_publ_section_title
;
De nouvelles series de germaniures, isotypes de U~4~Re~7~Si~6~, ThCr~2~Si et CaBe~2~Ge~2~, dans les systemes ternaires R-T-Ge ou R est un element des terres rares et T= Ru, Os, Rh, Ir: Supraconductivite de LaIr~2~Ge~2~
;
_journal_coden_ASTM                      JCOMAH
_journal_name_full                       'J. Less-Common Met.'
_journal_year                            1985
_journal_volume                          113
_journal_page_first                      231
_journal_page_last                       237
_journal_language                        French
loop_
 _publ_author_name
 _publ_author_address
'Francois M.'
;
Nancy I Henri Poincare University
Laboratoire de Chimie du Solide Mineral (LCSM)
Vandoeuvre-les-Nancy
France
;
'Venturini G.'
;
Nancy I Henri Poincare University
Laboratoire de Chimie du Solide Mineral (LCSM)
Vandoeuvre-les-Nancy
France
;
'Mareche J.F.'
;
Nancy I Henri Poincare University
Laboratoire de Chimie du Solide Mineral (LCSM)
Vandoeuvre-les-Nancy
France
;
'Malaman B.'
;
Nancy I Henri Poincare University
Laboratoire de Chimie du Solide Mineral (LCSM)
Vandoeuvre-les-Nancy
France
;
'Roques B.'
;
Nancy I Henri Poincare University
Laboratoire de Chimie du Solide Mineral (LCSM)
Vandoeuvre-les-Nancy
France
;

# Standardized crystallographic data

_cell_length_a                           4.118
_cell_length_b                           4.118
_cell_length_c                           10.28
_cell_angle_alpha                        90
_cell_angle_beta                         90
_cell_angle_gamma                        90
_cell_volume                             174.3
_cell_formula_units_Z                    2
_space_group_IT_number                   139
_space_group_name_H-M_alt                'I 4/m m m'
loop_
 _space_group_symop_id
 _space_group_symop_operation_xyz
 1 'x, y, z'
 2 '-x, -y, -z'
 3 '-x, -y, z'
 4 '-x, y, -z'
 5 '-x, y, z'
 6 '-y, -x, -z'
 7 '-y, -x, z'
 8 '-y, x, -z'
 9 '-y, x, z'
 10 'x, -y, -z'
 11 'x, -y, z'
 12 'x, y, -z'
 13 'y, -x, -z'
 14 'y, -x, z'
 15 'y, x, -z'
 16 'y, x, z'
 17 '1/2+x, 1/2+y, 1/2+z'
 18 '1/2-x, 1/2-y, 1/2-z'
 19 '1/2-x, 1/2-y, 1/2+z'
 20 '1/2-x, 1/2+y, 1/2-z'
 21 '1/2-x, 1/2+y, 1/2+z'
 22 '1/2-y, 1/2-x, 1/2-z'
 23 '1/2-y, 1/2-x, 1/2+z'
 24 '1/2-y, 1/2+x, 1/2-z'
 25 '1/2-y, 1/2+x, 1/2+z'
 26 '1/2+x, 1/2-y, 1/2-z'
 27 '1/2+x, 1/2-y, 1/2+z'
 28 '1/2+x, 1/2+y, 1/2-z'
 29 '1/2+y, 1/2-x, 1/2-z'
 30 '1/2+y, 1/2-x, 1/2+z'
 31 '1/2+y, 1/2+x, 1/2-z'
 32 '1/2+y, 1/2+x, 1/2+z'

# Atomic positions taken from type-defining entry

loop_
 _atom_type_symbol
 Ge
 Rh
 Tb
loop_
 _atom_site_label
 _atom_site_type_symbol
 _atom_site_symmetry_multiplicity
 _atom_site_Wyckoff_symbol
 _atom_site_fract_x
 _atom_site_fract_y
 _atom_site_fract_z
 _atom_site_occupancy
 Ge1 Ge 4 e 0 0 0.387 1
 Rh1 Rh 4 d 0 0.5 0.25 1
 Tb1 Tb 2 a 0 0 0 1


_exptl_crystal_colour                    ?
_exptl_crystal_density_meas              ?
_exptl_crystal_density_diffrn            9.71
_cell_measurement_temperature            ?
_cell_measurement_radiation              'X-rays, Cu Ka'
_cell_measurement_reflns_used            ?
_diffrn_ambient_temperature              ?
_diffrn_measurement_device               'Guinier film'
_diffrn_measurement_device_type          ?
_diffrn_radiation_type                   ?
_diffrn_reflns_number                    ?
_exptl_absorpt_coefficient_mu            ?
_exptl_absorpt_correction_type           ?
_computing_structure_solution            ?
_refine_ls_number_parameters             ?
_refine_ls_number_reflns                 ?
_refine_ls_R_factor_gt                   ?
_refine_ls_wR_factor_gt                  ?

# End of data set 300158

File: 20240307_histogram_test/300162.cif
##############################################################################
#                                                                            #
# Ge-Pr-Rh         # PrRh2Ge2                                      #  300162 #
#                                                                            #
##############################################################################
#                                                                            #
#                           Pearson's Crystal Data                           #
#      Crystal Structure Database for Inorganic Compounds (on DVD)           #
#                              Release 2023/24                               #
#                  Editors: Pierre Villars and Karin Cenzual                 #
#                                                                            #
#   Copyright (c) ASM International & Material Phases Data System (MPDS),    #
# Switzerland & National Institute for Materials Science (NIMS), Japan, 2023 #
#                   All rights reserved. Version 2023.07                     #
#                                                                            #
#   This copy of Pearson's Crystal Data is licensed to:                      #
#   Hunter College - City University of New York                             #
#                                                                            #
##############################################################################

data_300162
_audit_creation_date                     2024-02-25
_audit_creation_method
;
Pearson's Crystal Data browser
;
#_database_code_PCD                      300162
_database_code_PDF                       04-001-3811

# Entry summary

_chemical_formula_structural             'Pr Rh~2~ Ge~2~'
_chemical_formula_sum                    'Ge2 Pr Rh2'
_chemical_name_mineral                   ?
_chemical_compound_source                ?
_chemical_name_structure_type            CeAl~2~Ga~2~,tI10,139
_chemical_formula_weight                 491.9

# Bibliographic data

_publ_section_title
;
De nouvelles series de germaniures, isotypes de U~4~Re~7~Si~6~, ThCr~2~Si et CaBe~2~Ge~2~, dans les systemes ternaires R-T-Ge ou R est un element des terres rares et T= Ru, Os, Rh, Ir: Supraconductivite de LaIr~2~Ge~2~
;
_journal_coden_ASTM                      JCOMAH
_journal_name_full                       'J. Less-Common Met.'
_journal_year                            1985
_journal_volume                          113
_journal_page_first                      231
_journal_page_last                       237
_journal_language                        French
loop_
 _publ_author_name
 _publ_author_address
'Francois M.'
;
Nancy I Henri Poincare University
Laboratoire de Chimie du Solide Mineral (LCSM)
Vandoeuvre-les-Nancy
France
;
'Venturini G.'
;
Nancy I Henri Poincare University
Laboratoire de Chimie du Solide Mineral (LCSM)
Vandoeuvre-les-Nancy
France
;
'Mareche J.F.'
;
Nancy I Henri Poincare University
Laboratoire de Chimie du Solide Mineral (LCSM)
Vandoeuvre-les-Nancy
France
;
'Malaman B.'
;
Nancy I Henri Poincare University
Laboratoire de Chimie du Solide Mineral (LCSM)
Vandoeuvre-les-Nancy
France
;
'Roques B.'
;
Nancy I Henri Poincare University
Laboratoire de Chimie du Solide Mineral (LCSM)
Vandoeuvre-les-Nancy
France
;

# Standardized crystallographic data

_cell_length_a                           4.147
_cell_length_b                           4.147
_cell_length_c                           10.436
_cell_angle_alpha                        90
_cell_angle_beta                         90
_cell_angle_gamma                        90
_cell_volume                             179.5
_cell_formula_units_Z                    2
_space_group_IT_number                   139
_space_group_name_H-M_alt                'I 4/m m m'
loop_
 _space_group_symop_id
 _space_group_symop_operation_xyz
 1 'x, y, z'
 2 '-x, -y, -z'
 3 '-x, -y, z'
 4 '-x, y, -z'
 5 '-x, y, z'
 6 '-y, -x, -z'
 7 '-y, -x, z'
 8 '-y, x, -z'
 9 '-y, x, z'
 10 'x, -y, -z'
 11 'x, -y, z'
 12 'x, y, -z'
 13 'y, -x, -z'
 14 'y, -x, z'
 15 'y, x, -z'
 16 'y, x, z'
 17 '1/2+x, 1/2+y, 1/2+z'
 18 '1/2-x, 1/2-y, 1/2-z'
 19 '1/2-x, 1/2-y, 1/2+z'
 20 '1/2-x, 1/2+y, 1/2-z'
 21 '1/2-x, 1/2+y, 1/2+z'
 22 '1/2-y, 1/2-x, 1/2-z'
 23 '1/2-y, 1/2-x, 1/2+z'
 24 '1/2-y, 1/2+x, 1/2-z'
 25 '1/2-y, 1/2+x, 1/2+z'
 26 '1/2+x, 1/2-y, 1/2-z'
 27 '1/2+x, 1/2-y, 1/2+z'
 28 '1/2+x, 1/2+y, 1/2-z'
 29 '1/2+y, 1/2-x, 1/2-z'
 30 '1/2+y, 1/2-x, 1/2+z'
 31 '1/2+y, 1/2+x, 1/2-z'
 32 '1/2+y, 1/2+x, 1/2+z'

# Atomic positions taken from type-defining entry

loop_
 _atom_type_symbol
 Ge
 Rh
 Pr
loop_
 _atom_site_label
 _atom_site_type_symbol
 _atom_site_symmetry_multiplicity
 _atom_site_Wyckoff_symbol
 _atom_site_fract_x
 _atom_site_fract_y
 _atom_site_fract_z
 _atom_site_occupancy
 Ge1 Ge 4 e 0 0 0.387 1
 Rh1 Rh 4 d 0 0.5 0.25 1
 Pr1 Pr 2 a 0 0 0 1


_exptl_crystal_colour                    ?
_exptl_crystal_density_meas              ?
_exptl_crystal_density_diffrn            9.10
_cell_measurement_temperature            ?
_cell_measurement_radiation              'X-rays, Cu Ka'
_cell_measurement_reflns_used            ?
_diffrn_ambient_temperature              ?
_diffrn_measurement_device               'Guinier film'
_diffrn_measurement_device_type          ?
_diffrn_radiation_type                   ?
_diffrn_reflns_number                    ?
_exptl_absorpt_coefficient_mu            ?
_exptl_absorpt_correction_type           ?
_computing_structure_solution            ?
_refine_ls_number_parameters             ?
_refine_ls_number_reflns                 ?
_refine_ls_R_factor_gt                   ?
_refine_ls_wR_factor_gt                  ?

# End of data set 300162

File: 20240307_histogram_test/300164.cif
##############################################################################
#                                                                            #
# Gd-Ge-Ru         # GdRu2Ge2                                      #  300164 #
#                                                                            #
##############################################################################
#                                                                            #
#                           Pearson's Crystal Data                           #
#      Crystal Structure Database for Inorganic Compounds (on DVD)           #
#                              Release 2023/24                               #
#                  Editors: Pierre Villars and Karin Cenzual                 #
#                                                                            #
#   Copyright (c) ASM International & Material Phases Data System (MPDS),    #
# Switzerland & National Institute for Materials Science (NIMS), Japan, 2023 #
#                   All rights reserved. Version 2023.07                     #
#                                                                            #
#   This copy of Pearson's Crystal Data is licensed to:                      #
#   Hunter College - City University of New York                             #
#                                                                            #
##############################################################################

data_300164
_audit_creation_date                     2024-02-24
_audit_creation_method
;
Pearson's Crystal Data browser
;
#_database_code_PCD                      300164
_database_code_PDF                       04-001-3813

# Entry summary

_chemical_formula_structural             'Gd Ru~2~ Ge~2~'
_chemical_formula_sum                    'Gd Ge2 Ru2'
_chemical_name_mineral                   ?
_chemical_compound_source                ?
_chemical_name_structure_type            CeAl~2~Ga~2~,tI10,139
_chemical_formula_weight                 504.6

# Bibliographic data

_publ_section_title
;
De nouvelles series de germaniures, isotypes de U~4~Re~7~Si~6~, ThCr~2~Si et CaBe~2~Ge~2~, dans les systemes ternaires R-T-Ge ou R est un element des terres rares et T= Ru, Os, Rh, Ir: Supraconductivite de LaIr~2~Ge~2~
;
_journal_coden_ASTM                      JCOMAH
_journal_name_full                       'J. Less-Common Met.'
_journal_year                            1985
_journal_volume                          113
_journal_page_first                      231
_journal_page_last                       237
_journal_language                        French
loop_
 _publ_author_name
 _publ_author_address
'Francois M.'
;
Nancy I Henri Poincare University
Laboratoire de Chimie du Solide Mineral (LCSM)
Vandoeuvre-les-Nancy
France
;
'Venturini G.'
;
Nancy I Henri Poincare University
Laboratoire de Chimie du Solide Mineral (LCSM)
Vandoeuvre-les-Nancy
France
;
'Mareche J.F.'
;
Nancy I Henri Poincare University
Laboratoire de Chimie du Solide Mineral (LCSM)
Vandoeuvre-les-Nancy
France
;
'Malaman B.'
;
Nancy I Henri Poincare University
Laboratoire de Chimie du Solide Mineral (LCSM)
Vandoeuvre-les-Nancy
France
;
'Roques B.'
;
Nancy I Henri Poincare University
Laboratoire de Chimie du Solide Mineral (LCSM)
Vandoeuvre-les-Nancy
France
;

# Standardized crystallographic data

_cell_length_a                           4.231
_cell_length_b                           4.231
_cell_length_c                           9.895
_cell_angle_alpha                        90
_cell_angle_beta                         90
_cell_angle_gamma                        90
_cell_volume                             177.1
_cell_formula_units_Z                    2
_space_group_IT_number                   139
_space_group_name_H-M_alt                'I 4/m m m'
loop_
 _space_group_symop_id
 _space_group_symop_operation_xyz
 1 'x, y, z'
 2 '-x, -y, -z'
 3 '-x, -y, z'
 4 '-x, y, -z'
 5 '-x, y, z'
 6 '-y, -x, -z'
 7 '-y, -x, z'
 8 '-y, x, -z'
 9 '-y, x, z'
 10 'x, -y, -z'
 11 'x, -y, z'
 12 'x, y, -z'
 13 'y, -x, -z'
 14 'y, -x, z'
 15 'y, x, -z'
 16 'y, x, z'
 17 '1/2+x, 1/2+y, 1/2+z'
 18 '1/2-x, 1/2-y, 1/2-z'
 19 '1/2-x, 1/2-y, 1/2+z'
 20 '1/2-x, 1/2+y, 1/2-z'
 21 '1/2-x, 1/2+y, 1/2+z'
 22 '1/2-y, 1/2-x, 1/2-z'
 23 '1/2-y, 1/2-x, 1/2+z'
 24 '1/2-y, 1/2+x, 1/2-z'
 25 '1/2-y, 1/2+x, 1/2+z'
 26 '1/2+x, 1/2-y, 1/2-z'
 27 '1/2+x, 1/2-y, 1/2+z'
 28 '1/2+x, 1/2+y, 1/2-z'
 29 '1/2+y, 1/2-x, 1/2-z'
 30 '1/2+y, 1/2-x, 1/2+z'
 31 '1/2+y, 1/2+x, 1/2-z'
 32 '1/2+y, 1/2+x, 1/2+z'

# Atomic positions taken from type-defining entry

loop_
 _atom_type_symbol
 Ge
 Ru
 Gd
loop_
 _atom_site_label
 _atom_site_type_symbol
 _atom_site_symmetry_multiplicity
 _atom_site_Wyckoff_symbol
 _atom_site_fract_x
 _atom_site_fract_y
 _atom_site_fract_z
 _atom_site_occupancy
 Ge1 Ge 4 e 0 0 0.387 1
 Ru1 Ru 4 d 0 0.5 0.25 1
 Gd1 Gd 2 a 0 0 0 1


_exptl_crystal_colour                    ?
_exptl_crystal_density_meas              ?
_exptl_crystal_density_diffrn            9.46
_cell_measurement_temperature            ?
_cell_measurement_radiation              'X-rays, Cu Ka'
_cell_measurement_reflns_used            ?
_diffrn_ambient_temperature              ?
_diffrn_measurement_device               'Guinier film'
_diffrn_measurement_device_type          ?
_diffrn_radiation_type                   ?
_diffrn_reflns_number                    ?
_exptl_absorpt_coefficient_mu            ?
_exptl_absorpt_correction_type           ?
_computing_structure_solution            ?
_refine_ls_number_parameters             ?
_refine_ls_number_reflns                 ?
_refine_ls_R_factor_gt                   ?
_refine_ls_wR_factor_gt                  ?

# End of data set 300164
