Repository: bobleesj/cif-bond-analyzer

# CIF Bond Analyzer

Analyze and visualize bonding pairs in CIF files: Processes CIFs to identify unique atomic pairs, their frequencies, distances, missing pairs, and generates histograms for distance distribution

## What CIF Bond Anaylzer does

1. processes Crystallographic Information Files (CIF) from selected folder(s)
2. determines shortest distance and pair from each atomic site
3. indicates frequency and distances of bonding pairs across all files
4. generates histograms for each unique atomic pair to visualize distribution of distances.

When you run `python main.py`, it identifies folders containing `.cif` files.

```bash
Folders with .cif files:
1. 20240308_output_test, 12 files

File: 20240307_histogram_test/300170.cif
##############################################################################
#                                                                            #
# Ce-Ge-Ru         # CeRu2Ge2                                      #  300170 #
#                                                                            #
##############################################################################
#                                                                            #
#                           Pearson's Crystal Data                           #
#      Crystal Structure Database for Inorganic Compounds (on DVD)           #
#                              Release 2023/24                               #
#                  Editors: Pierre Villars and Karin Cenzual                 #
#                                                                            #
#   Copyright (c) ASM International & Material Phases Data System (MPDS),    #
# Switzerland & National Institute for Materials Science (NIMS), Japan, 2023 #
#                   All rights reserved. Version 2023.07                     #
#                                                                            #
#   This copy of Pearson's Crystal Data is licensed to:                      #
#   Hunter College - City University of New York                             #
#                                                                            #
##############################################################################

data_300170
_audit_creation_date                     2024-02-24
_audit_creation_method
;
Pearson's Crystal Data browser
;
#_database_code_PCD                      300170
_database_code_PDF                       04-001-3819

# Entry summary

_chemical_formula_structural             'Ce Ru~2~ Ge~2~'
_chemical_formula_sum                    'Ce Ge2 Ru2'
_chemical_name_mineral                   ?
_chemical_compound_source                ?
_chemical_name_structure_type            CeAl~2~Ga~2~,tI10,139
_chemical_formula_weight                 487.4

# Bibliographic data

_publ_section_title
;
De nouvelles series de germaniures, isotypes de U~4~Re~7~Si~6~, ThCr~2~Si et CaBe~2~Ge~2~, dans les systemes ternaires R-T-Ge ou R est un element des terres rares et T= Ru, Os, Rh, Ir: Supraconductivite de LaIr~2~Ge~2~
;
_journal_coden_ASTM                      JCOMAH
_journal_name_full                       'J. Less-Common Met.'
_journal_year                            1985
_journal_volume                          113
_journal_page_first                      231
_journal_page_last                       237
_journal_language                        French
loop_
 _publ_author_name
 _publ_author_address
''
;
;

# Standardized crystallographic data

_cell_length_a                           4.27
_cell_length_b                           4.27
_cell_length_c                           10.088
_cell_angle_alpha                        90
_cell_angle_beta                         90
_cell_angle_gamma                        90
_cell_volume                             183.9
_cell_formula_units_Z                    2
_space_group_IT_number                   139
_space_group_name_H-M_alt                'I 4/m m m'
loop_
 _space_group_symop_id
 _space_group_symop_operation_xyz
 1 'x, y, z'
 2 '-x, -y, -z'
 3 '-x, -y, z'
 4 '-x, y, -z'
 5 '-x, y, z'
 6 '-y, -x, -z'
 7 '-y, -x, z'
 8 '-y, x, -z'
 9 '-y, x, z'
 10 'x, -y, -z'
 11 'x, -y, z'
 12 'x, y, -z'
 13 'y, -x, -z'
 14 'y, -x, z'
 15 'y, x, -z'
 16 'y, x, z'
 17 '1/2+x, 1/2+y, 1/2+z'
 18 '1/2-x, 1/2-y, 1/2-z'
 19 '1/2-x, 1/2-y, 1/2+z'
 20 '1/2-x, 1/2+y, 1/2-z'
 21 '1/2-x, 1/2+y, 1/2+z'
 22 '1/2-y, 1/2-x, 1/2-z'
 23 '1/2-y, 1/2-x, 1/2+z'
 24 '1/2-y, 1/2+x, 1/2-z'
 25 '1/2-y, 1/2+x, 1/2+z'
 26 '1/2+x, 1/2-y, 1/2-z'
 27 '1/2+x, 1/2-y, 1/2+z'
 28 '1/2+x, 1/2+y, 1/2-z'
 29 '1/2+y, 1/2-x, 1/2-z'
 30 '1/2+y, 1/2-x, 1/2+z'
 31 '1/2+y, 1/2+x, 1/2-z'
 32 '1/2+y, 1/2+x, 1/2+z'

# Atomic positions taken from type-defining entry

loop_
 _atom_type_symbol
 Ge
 Ru
 Ce
loop_
 _atom_site_label
 _atom_site_type_symbol
 _atom_site_symmetry_multiplicity
 _atom_site_Wyckoff_symbol
 _atom_site_fract_x
 _atom_site_fract_y
 _atom_site_fract_z
 _atom_site_occupancy
 Ge1 Ge 4 e 0 0 0.387 1
 Ru1 Ru 4 d 0 0.5 0.25 1
 Ce1 Ce 2 a 0 0 0 1


_exptl_crystal_colour                    ?
_exptl_crystal_density_meas              ?
_exptl_crystal_density_diffrn            8.80
_cell_measurement_temperature            ?
_cell_measurement_radiation              'X-rays, Cu Ka'
_cell_measurement_reflns_used            ?
_diffrn_ambient_temperature              ?
_diffrn_measurement_device               'Guinier film'
_diffrn_measurement_device_type          ?
_diffrn_radiation_type                   ?
_diffrn_reflns_number                    ?
_exptl_absorpt_coefficient_mu            ?
_exptl_absorpt_correction_type           ?
_computing_structure_solution            ?
_refine_ls_number_parameters             ?
_refine_ls_number_reflns                 ?
_refine_ls_R_factor_gt                   ?
_refine_ls_wR_factor_gt                  ?

# End of data set 300170

File: 20240307_histogram_test/300237.cif
##############################################################################
#                                                                            #
# La-Pt-Sb         # LaPtSb                                        #  300237 #
#                                                                            #
##############################################################################
#                                                                            #
#                           Pearson's Crystal Data                           #
#      Crystal Structure Database for Inorganic Compounds (on DVD)           #
#                              Release 2023/24                               #
#                  Editors: Pierre Villars and Karin Cenzual                 #
#                                                                            #
#   Copyright (c) ASM International & Material Phases Data System (MPDS),    #
# Switzerland & National Institute for Materials Science (NIMS), Japan, 2023 #
#                   All rights reserved. Version 2023.07                     #
#                                                                            #
#   This copy of Pearson's Crystal Data is licensed to:                      #
#   Hunter College - City University of New York                             #
#                                                                            #
##############################################################################

data_300237
_audit_creation_date                     2024-02-25
_audit_creation_method
;
Pearson's Crystal Data browser
;
#_database_code_PCD                      300237
_database_code_PDF                       04-001-3885

# Entry summary

_chemical_formula_structural             'La Pt Sb'
_chemical_formula_sum                    'La Pt Sb'
_chemical_name_mineral                   ?
_chemical_compound_source                ?
_chemical_name_structure_type            CaIn~2~,hP6,194
_chemical_formula_weight                 455.7

# Bibliographic data

_publ_section_title
'REInCd, REAsPd and RESbPt compounds (RE= rare earth element)'                
_journal_coden_ASTM                      JCOMAH
_journal_name_full                       'J. Less-Common Met.'
_journal_year                            1981
_journal_volume                          78
_journal_page_first                      P1
_journal_page_last                       P5
_journal_language                        English
loop_
 _publ_author_name
 _publ_author_address
'Rossi D.'
;
Genoa University (UniGe)
Istituto di Chimica Generale e Inorganica
Genoa
Italy
;
'Marazza R.'
;
Genoa University (UniGe)
Istituto di Chimica Generale e Inorganica
Genoa
Italy
;
'Mazzone D.'
;
Genoa University (UniGe)
Istituto di Chimica Generale e Inorganica
Genoa
Italy
;
'Ferro R.'
;
Genoa University (UniGe)
Istituto di Chimica Generale e Inorganica
Genoa
Italy
;

# Standardized crystallographic data

_cell_length_a                           4.56
_cell_length_b                           4.56
_cell_length_c                           8.263
_cell_angle_alpha                        90
_cell_angle_beta                         90
_cell_angle_gamma                        120
_cell_volume                             148.8
_cell_formula_units_Z                    2
_space_group_IT_number                   194
_space_group_name_H-M_alt                'P 63/m m c'
loop_
 _space_group_symop_id
 _space_group_symop_operation_xyz
 1 'x, y, z'
 2 '-x+y, -x, 1/2-z'
 3 '-x+y, -x, z'
 4 '-x+y, y, 1/2-z'
 5 '-x+y, y, z'
 6 '-x, -x+y, -z'
 7 '-x, -x+y, 1/2+z'
 8 '-x, -y, -z'
 9 '-x, -y, 1/2+z'
 10 '-y, -x, 1/2-z'
 11 '-y, -x, z'
 12 '-y, x-y, 1/2-z'
 13 '-y, x-y, z'
 14 'x, x-y, 1/2-z'
 15 'x, x-y, z'
 16 'x, y, 1/2-z'
 17 'x-y, -y, -z'
 18 'x-y, -y, 1/2+z'
 19 'x-y, x, -z'
 20 'x-y, x, 1/2+z'
 21 'y, -x+y, -z'
 22 'y, -x+y, 1/2+z'
 23 'y, x, -z'
 24 'y, x, 1/2+z'
loop_
 _atom_type_symbol
 Pt
 Sb
 La
loop_
 _atom_site_label
 _atom_site_type_symbol
 _atom_site_symmetry_multiplicity
 _atom_site_Wyckoff_symbol
 _atom_site_fract_x
 _atom_site_fract_y
 _atom_site_fract_z
 _atom_site_occupancy
Pt1 Pt 4 f 0.333333 0.666667 0.043 0.5
Sb2 Sb 4 f 0.333333 0.666667 0.043 0.5
La La 2 b 0 0 0.25 1


_exptl_crystal_colour                    ?
_exptl_crystal_density_meas              ?
_exptl_crystal_density_diffrn            10.17
_cell_measurement_temperature            ?
_cell_measurement_radiation              'X-rays, Cu Ka, Fe Ka'
_cell_measurement_reflns_used            ?
_diffrn_ambient_temperature              ?
_diffrn_measurement_device               film
_diffrn_measurement_device_type          ?
_diffrn_radiation_type                   'X-rays, Cu Ka, Fe Ka'
_diffrn_reflns_number                    ?
_exptl_absorpt_coefficient_mu            ?
_exptl_absorpt_correction_type           ?
_computing_structure_solution            'starting values from the literature'
_refine_ls_number_parameters             ?
_refine_ls_number_reflns                 ?
_refine_ls_R_factor_gt                   ?
_refine_ls_wR_factor_gt                  ?
_pd_proc_ls_proof_R_factor               ?
_pd_proc_ls_proof_wR_factor              ?
_refine_ls_R_I_factor                    ?

# End of data set 300237

File: 20240307_histogram_test/301180.cif
##############################################################################
#                                                                            #
# Co-Ge-Lu         # Lu0.5Co3Ge3                                   #  301180 #
#                                                                            #
##############################################################################
#                                                                            #
#                           Pearson's Crystal Data                           #
#      Crystal Structure Database for Inorganic Compounds (on DVD)           #
#                              Release 2023/24                               #
#                  Editors: Pierre Villars and Karin Cenzual                 #
#                                                                            #
#   Copyright (c) ASM International & Material Phases Data System (MPDS),    #
# Switzerland & National Institute for Materials Science (NIMS), Japan, 2023 #
#                   All rights reserved. Version 2023.07                     #
#                                                                            #
#   This copy of Pearson's Crystal Data is licensed to:                      #
#   Hunter College - City University of New York                             #
#                                                                            #
##############################################################################

data_301180
_audit_creation_date                     2024-02-24
_audit_creation_method
;
Pearson's Crystal Data browser
;
#_database_code_PCD                      301180
_database_code_PDF                       ?

# Entry summary

_chemical_formula_structural             'Lu~0.5~ Co~3~ Ge~3~'
_chemical_formula_sum                    'Co3 Ge3 Lu0.5'
_chemical_name_mineral                   ?
_chemical_compound_source                ?
_chemical_name_structure_type            Y~0.5~Co~3~Ge~3~,hP8,191
_chemical_formula_weight                 482.1

# Bibliographic data

_publ_section_title
;
Intermetallische Phasen mit B35-Uberstruktur und Verwandtschaftsbeziehung zu LiFe~6~Ge~6~
;
_journal_coden_ASTM                      ZAACAB
_journal_name_full                       'Z. Anorg. Allg. Chem.'
_journal_year                            1981
_journal_volume                          482
_journal_page_first                      40
_journal_page_last                       48
_journal_language                        German
loop_
 _publ_author_name
 _publ_author_address
''
;
;

# Standardized crystallographic data

_cell_length_a                           5.067
_cell_length_b                           5.067
_cell_length_c                           3.9
_cell_angle_alpha                        90
_cell_angle_beta                         90
_cell_angle_gamma                        120
_cell_volume                             86.7
_cell_formula_units_Z                    1
_space_group_IT_number                   191
_space_group_name_H-M_alt                'P 6/m m m'
loop_
 _space_group_symop_id
 _space_group_symop_operation_xyz
 1 'x, y, z'
 2 '-x+y, -x, -z'
 3 '-x+y, -x, z'
 4 '-x+y, y, -z'
 5 '-x+y, y, z'
 6 '-x, -x+y, -z'
 7 '-x, -x+y, z'
 8 '-x, -y, -z'
 9 '-x, -y, z'
 10 '-y, -x, -z'
 11 '-y, -x, z'
 12 '-y, x-y, -z'
 13 '-y, x-y, z'
 14 'x, x-y, -z'
 15 'x, x-y, z'
 16 'x, y, -z'
 17 'x-y, -y, -z'
 18 'x-y, -y, z'
 19 'x-y, x, -z'
 20 'x-y, x, z'
 21 'y, -x+y, -z'
 22 'y, -x+y, z'
 23 'y, x, -z'
 24 'y, x, z'

# Atomic positions taken from type-defining entry

loop_
 _atom_type_symbol
 Co
 Ge
 Lu
loop_
 _atom_site_label
 _atom_site_type_symbol
 _atom_site_symmetry_multiplicity
 _atom_site_Wyckoff_symbol
 _atom_site_fract_x
 _atom_site_fract_y
 _atom_site_fract_z
 _atom_site_occupancy
 Co1 Co 3 g 0.5 0 0.5 1
 Ge1 Ge 2 e 0 0 0.307 0.500
 Ge2 Ge 2 c 0.333333 0.666667 0 1
 Lu1 Lu 1 a 0 0 0 0.500


_exptl_crystal_colour                    gray
_exptl_crystal_density_meas              8.98
_exptl_crystal_density_diffrn            9.23
_cell_measurement_temperature            ?
_cell_measurement_radiation              'X-rays, Cu Ka'
_cell_measurement_reflns_used            ?
_diffrn_ambient_temperature              ?
_diffrn_measurement_device               'Guinier film'
_diffrn_measurement_device_type          ?
_diffrn_radiation_type                   ?
_diffrn_reflns_number                    ?
_exptl_absorpt_coefficient_mu            ?
_exptl_absorpt_correction_type           ?
_computing_structure_solution            ?
_refine_ls_number_parameters             ?
_refine_ls_number_reflns                 ?
_refine_ls_R_factor_gt                   ?
_refine_ls_wR_factor_gt                  ?

# End of data set 301180

File: 20240307_histogram_test/301181.cif
##############################################################################
#                                                                            #
# Co-Gd-Ge         # Gd0.5Co3Ge3                                   #  301181 #
#                                                                            #
##############################################################################
#                                                                            #
#                           Pearson's Crystal Data                           #
#      Crystal Structure Database for Inorganic Compounds (on DVD)           #
#                              Release 2023/24                               #
#                  Editors: Pierre Villars and Karin Cenzual                 #
#                                                                            #
#   Copyright (c) ASM International & Material Phases Data System (MPDS),    #
# Switzerland & National Institute for Materials Science (NIMS), Japan, 2023 #
#                   All rights reserved. Version 2023.07                     #
#                                                                            #
#   This copy of Pearson's Crystal Data is licensed to:                      #
#   Hunter College - City University of New York                             #
#                                                                            #
##############################################################################

data_301181
_audit_creation_date                     2024-02-24
_audit_creation_method
;
Pearson's Crystal Data browser
;
#_database_code_PCD                      301181
_database_code_PDF                       ?

# Entry summary

_chemical_formula_structural             'Gd~0.5~ Co~3~ Ge~3~'
_chemical_formula_sum                    'Co3 Gd0.5 Ge3'
_chemical_name_mineral                   ?
_chemical_compound_source                ?
_chemical_name_structure_type            Y~0.5~Co~3~Ge~3~,hP8,191
_chemical_formula_weight                 473.2

# Bibliographic data

_publ_section_title
;
Intermetallische Phasen mit B35-Uberstruktur und Verwandtschaftsbeziehung zu LiFe~6~Ge~6~
;
_journal_coden_ASTM                      ZAACAB
_journal_name_full                       'Z. Anorg. Allg. Chem.'
_journal_year                            1981
_journal_volume                          482
_journal_page_first                      40
_journal_page_last                       48
_journal_language                        German
loop_
 _publ_author_name
 _publ_author_address
''
;
;

# Standardized crystallographic data

_cell_length_a                           5.096
_cell_length_b                           5.096
_cell_length_c                           3.931
_cell_angle_alpha                        90
_cell_angle_beta                         90
_cell_angle_gamma                        120
_cell_volume                             88.4
_cell_formula_units_Z                    1
_space_group_IT_number                   191
_space_group_name_H-M_alt                'P 6/m m m'
loop_
 _space_group_symop_id
 _space_group_symop_operation_xyz
 1 'x, y, z'
 2 '-x+y, -x, -z'
 3 '-x+y, -x, z'
 4 '-x+y, y, -z'
 5 '-x+y, y, z'
 6 '-x, -x+y, -z'
 7 '-x, -x+y, z'
 8 '-x, -y, -z'
 9 '-x, -y, z'
 10 '-y, -x, -z'
 11 '-y, -x, z'
 12 '-y, x-y, -z'
 13 '-y, x-y, z'
 14 'x, x-y, -z'
 15 'x, x-y, z'
 16 'x, y, -z'
 17 'x-y, -y, -z'
 18 'x-y, -y, z'
 19 'x-y, x, -z'
 20 'x-y, x, z'
 21 'y, -x+y, -z'
 22 'y, -x+y, z'
 23 'y, x, -z'
 24 'y, x, z'

# Atomic positions taken from type-defining entry

loop_
 _atom_type_symbol
 Co
 Ge
 Gd
loop_
 _atom_site_label
 _atom_site_type_symbol
 _atom_site_symmetry_multiplicity
 _atom_site_Wyckoff_symbol
 _atom_site_fract_x
 _atom_site_fract_y
 _atom_site_fract_z
 _atom_site_occupancy
 Co1 Co 3 g 0.5 0 0.5 1
 Ge1 Ge 2 e 0 0 0.307 0.500
 Ge2 Ge 2 c 0.333333 0.666667 0 1
 Gd1 Gd 1 a 0 0 0 0.500


_exptl_crystal_colour                    gray
_exptl_crystal_density_meas              8.95
_exptl_crystal_density_diffrn            8.89
_cell_measurement_temperature            ?
_cell_measurement_radiation              'X-rays, Cu Ka'
_cell_measurement_reflns_used            ?
_diffrn_ambient_temperature              ?
_diffrn_measurement_device               'Guinier film'
_diffrn_measurement_device_type          ?
_diffrn_radiation_type                   ?
_diffrn_reflns_number                    ?
_exptl_absorpt_coefficient_mu            ?
_exptl_absorpt_correction_type           ?
_computing_structure_solution            ?
_refine_ls_number_parameters             ?
_refine_ls_number_reflns                 ?
_refine_ls_R_factor_gt                   ?
_refine_ls_wR_factor_gt                  ?

# End of data set 301181

File: 20240307_histogram_test/301182 2.cif
##############################################################################
#                                                                            #
# Co-Dy-Ge         # Dy0.5Co3Ge3                                   #  301182 #
#                                                                            #
##############################################################################
#                                                                            #
#                           Pearson's Crystal Data                           #
#      Crystal Structure Database for Inorganic Compounds (on DVD)           #
#                              Release 2023/24                               #
#                  Editors: Pierre Villars and Karin Cenzual                 #
#                                                                            #
#   Copyright (c) ASM International & Material Phases Data System (MPDS),    #
# Switzerland & National Institute for Materials Science (NIMS), Japan, 2023 #
#                   All rights reserved. Version 2023.07                     #
#                                                                            #
#   This copy of Pearson's Crystal Data is licensed to:                      #
#   Hunter College - City University of New York                             #
#                                                                            #
##############################################################################

data_301182
_audit_creation_date                     2024-02-24
_audit_creation_method
;
Pearson's Crystal Data browser
;
#_database_code_PCD                      301182
_database_code_PDF                       ?

# Entry summary

_chemical_formula_structural             'Dy~0.5~ Co~3~ Ge~3~'
_chemical_formula_sum                    'Co3 Dy0.5 Ge3'
_chemical_name_mineral                   ?
_chemical_compound_source                ?
_chemical_name_structure_type            Y~0.5~Co~3~Ge~3~,hP8,191
_chemical_formula_weight                 475.8

# Bibliographic data

_publ_section_title
;
Intermetallische Phasen mit B35-Uberstruktur und Verwandtschaftsbeziehung zu LiFe~6~Ge~6~
;
_journal_coden_ASTM                      ZAACAB
_journal_name_full                       'Z. Anorg. Allg. Chem.'
_journal_year                            1981
_journal_volume                          482
_journal_page_first                      40
_journal_page_last                       48
_journal_language                        German
loop_
 _publ_author_name
 _publ_author_address
''
;
;

# Standardized crystallographic data

_cell_length_a                           5.081
_cell_length_b                           5.081
_cell_length_c                           3.918
_cell_angle_alpha                        90
_cell_angle_beta                         90
_cell_angle_gamma                        120
_cell_volume                             87.6
_cell_formula_units_Z                    1
_space_group_IT_number                   191
_space_group_name_H-M_alt                'P 6/m m m'
loop_
 _space_group_symop_id
 _space_group_symop_operation_xyz
 1 'x, y, z'
 2 '-x+y, -x, -z'
 3 '-x+y, -x, z'
 4 '-x+y, y, -z'
 5 '-x+y, y, z'
 6 '-x, -x+y, -z'
 7 '-x, -x+y, z'
 8 '-x, -y, -z'
 9 '-x, -y, z'
 10 '-y, -x, -z'
 11 '-y, -x, z'
 12 '-y, x-y, -z'
 13 '-y, x-y, z'
 14 'x, x-y, -z'
 15 'x, x-y, z'
 16 'x, y, -z'
 17 'x-y, -y, -z'
 18 'x-y, -y, z'
 19 'x-y, x, -z'
 20 'x-y, x, z'
 21 'y, -x+y, -z'
 22 'y, -x+y, z'
 23 'y, x, -z'
 24 'y, x, z'

# Atomic positions taken from type-defining entry

loop_
 _atom_type_symbol
 Co
 Ge
 Dy
loop_
 _atom_site_label
 _atom_site_type_symbol
 _atom_site_symmetry_multiplicity
 _atom_site_Wyckoff_symbol
 _atom_site_fract_x
 _atom_site_fract_y
 _atom_site_fract_z
 _atom_site_occupancy
 Co1 Co 3 g 0.5 0 0.5 1
 Ge1 Ge 2 e 0 0 0.307 0.500
 Ge2 Ge 2 c 0.333333 0.666667 0 1
 Dy1 Dy 1 a 0 0 0 0.500


_exptl_crystal_colour                    gray
_exptl_crystal_density_meas              8.97
_exptl_crystal_density_diffrn            9.02
_cell_measurement_temperature            ?
_cell_measurement_radiation              'X-rays, Cu Ka'
_cell_measurement_reflns_used            ?
_diffrn_ambient_temperature              ?
_diffrn_measurement_device               'Guinier film'
_diffrn_measurement_device_type          ?
_diffrn_radiation_type                   ?
_diffrn_reflns_number                    ?
_exptl_absorpt_coefficient_mu            ?
_exptl_absorpt_correction_type           ?
_computing_structure_solution            ?
_refine_ls_number_parameters             ?
_refine_ls_number_reflns                 ?
_refine_ls_R_factor_gt                   ?
_refine_ls_wR_factor_gt                  ?

# End of data set 301182

File: 20240307_histogram_test/301183 2.cif
##############################################################################
#                                                                            #
# Co-Er-Ge         # Er0.5Co3Ge3                                   #  301183 #
#                                                                            #
##############################################################################
#                                                                            #
#                           Pearson's Crystal Data                           #
#      Crystal Structure Database for Inorganic Compounds (on DVD)           #
#                              Release 2023/24                               #
#                  Editors: Pierre Villars and Karin Cenzual                 #
#                                                                            #
#   Copyright (c) ASM International & Material Phases Data System (MPDS),    #
# Switzerland & National Institute for Materials Science (NIMS), Japan, 2023 #
#                   All rights reserved. Version 2023.07                     #
#                                                                            #
#   This copy of Pearson's Crystal Data is licensed to:                      #
#   Hunter College - City University of New York                             #
#                                                                            #
##############################################################################

data_301183
_audit_creation_date                     2024-02-24
_audit_creation_method
;
Pearson's Crystal Data browser
;
#_database_code_PCD                      301183
_database_code_PDF                       ?

# Entry summary

_chemical_formula_structural             'Er~0.5~ Co~3~ Ge~3~'
_chemical_formula_sum                    'Co3 Er0.5 Ge3'
_chemical_name_mineral                   ?
_chemical_compound_source                ?
_chemical_name_structure_type            Y~0.5~Co~3~Ge~3~,hP8,191
_chemical_formula_weight                 478.2

# Bibliographic data

_publ_section_title
;
Intermetallische Phasen mit B35-Uberstruktur und Verwandtschaftsbeziehung zu LiFe~6~Ge~6~
;
_journal_coden_ASTM                      ZAACAB
_journal_name_full                       'Z. Anorg. Allg. Chem.'
_journal_year                            1981
_journal_volume                          482
_journal_page_first                      40
_journal_page_last                       48
_journal_language                        German
loop_
 _publ_author_name
 _publ_author_address
'Buchholz W.'
;
Cologne University
Institut fur Anorganische Chemie
Cologne
Germany
;
'Schuster H.U.'
;
Cologne University
Institut fur Anorganische Chemie
Cologne
Germany
;

# Standardized crystallographic data

_cell_length_a                           5.074
_cell_length_b                           5.074
_cell_length_c                           3.909
_cell_angle_alpha                        90
_cell_angle_beta                         90
_cell_angle_gamma                        120
_cell_volume                             87.2
_cell_formula_units_Z                    1
_space_group_IT_number                   191
_space_group_name_H-M_alt                'P 6/m m m'
loop_
 _space_group_symop_id
 _space_group_symop_operation_xyz
 1 'x, y, z'
 2 '-x+y, -x, -z'
 3 '-x+y, -x, z'
 4 '-x+y, y, -z'
 5 '-x+y, y, z'
 6 '-x, -x+y, -z'
 7 '-x, -x+y, z'
 8 '-x, -y, -z'
 9 '-x, -y, z'
 10 '-y, -x, -z'
 11 '-y, -x, z'
 12 '-y, x-y, -z'
 13 '-y, x-y, z'
 14 'x, x-y, -z'
 15 'x, x-y, z'
 16 'x, y, -z'
 17 'x-y, -y, -z'
 18 'x-y, -y, z'
 19 'x-y, x, -z'
 20 'x-y, x, z'
 21 'y, -x+y, -z'
 22 'y, -x+y, z'
 23 'y, x, -z'
 24 'y, x, z'

# Atomic positions taken from type-defining entry

loop_
 _atom_type_symbol
 Co
 Ge
 Er
loop_
 _atom_site_label
 _atom_site_type_symbol
 _atom_site_symmetry_multiplicity
 _atom_site_Wyckoff_symbol
 _atom_site_fract_x
 _atom_site_fract_y
 _atom_site_fract_z
 _atom_site_occupancy
 Co1 Co 3 g 0.5 0 0.5 1
 Ge1 Ge 2 e 0 0 0.307 0.500
 Ge2 Ge 2 c 0.333333 0.666667 0 1
 Er1 Er 1 a 0 0 0 0.500


_exptl_crystal_colour                    gray
_exptl_crystal_density_meas              9.14
_exptl_crystal_density_diffrn            9.11
_cell_measurement_temperature            ?
_cell_measurement_radiation              'X-rays, Cu Ka'
_cell_measurement_reflns_used            ?
_diffrn_ambient_temperature              ?
_diffrn_measurement_device               'Guinier film'
_diffrn_measurement_device_type          ?
_diffrn_radiation_type                   ?
_diffrn_reflns_number                    ?
_exptl_absorpt_coefficient_mu            ?
_exptl_absorpt_correction_type           ?
_computing_structure_solution            ?
_refine_ls_number_parameters             ?
_refine_ls_number_reflns                 ?
_refine_ls_R_factor_gt                   ?
_refine_ls_wR_factor_gt                  ?

# End of data set 301183

File: 20240307_histogram_test/301183.cif
##############################################################################
#                                                                            #
# Co-Er-Ge         # Er0.5Co3Ge3                                   #  301183 #
#                                                                            #
##############################################################################
#                                                                            #
#                           Pearson's Crystal Data                           #
#      Crystal Structure Database for Inorganic Compounds (on DVD)           #
#                              Release 2023/24                               #
#                  Editors: Pierre Villars and Karin Cenzual                 #
#                                                                            #
#   Copyright (c) ASM International & Material Phases Data System (MPDS),    #
# Switzerland & National Institute for Materials Science (NIMS), Japan, 2023 #
#                   All rights reserved. Version 2023.07                     #
#                                                                            #
#   This copy of Pearson's Crystal Data is licensed to:                      #
#   Hunter College - City University of New York                             #
#                                                                            #
##############################################################################

data_301183
_audit_creation_date                     2024-02-24
_audit_creation_method
;
Pearson's Crystal Data browser
;
#_database_code_PCD                      301183
_database_code_PDF                       ?

# Entry summary

_chemical_formula_structural             'Er~0.5~ Co~3~ Ge~3~'
_chemical_formula_sum                    'Co3 Er0.5 Ge3'
_chemical_name_mineral                   ?
_chemical_compound_source                ?
_chemical_name_structure_type            Y~0.5~Co~3~Ge~3~,hP8,191
_chemical_formula_weight                 478.2

# Bibliographic data

_publ_section_title
;
Intermetallische Phasen mit B35-Uberstruktur und Verwandtschaftsbeziehung zu LiFe~6~Ge~6~
;
_journal_coden_ASTM                      ZAACAB
_journal_name_full                       'Z. Anorg. Allg. Chem.'
_journal_year                            1981
_journal_volume                          482
_journal_page_first                      40
_journal_page_last                       48
_journal_language                        German
loop_
 _publ_author_name
 _publ_author_address
''
;
;

# Standardized crystallographic data

_cell_length_a                           5.074
_cell_length_b                           5.074
_cell_length_c                           3.909
_cell_angle_alpha                        90
_cell_angle_beta                         90
_cell_angle_gamma                        120
_cell_volume                             87.2
_cell_formula_units_Z                    1
_space_group_IT_number                   191
_space_group_name_H-M_alt                'P 6/m m m'
loop_
 _space_group_symop_id
 _space_group_symop_operation_xyz
 1 'x, y, z'
 2 '-x+y, -x, -z'
 3 '-x+y, -x, z'
 4 '-x+y, y, -z'
 5 '-x+y, y, z'
 6 '-x, -x+y, -z'
 7 '-x, -x+y, z'
 8 '-x, -y, -z'
 9 '-x, -y, z'
 10 '-y, -x, -z'
 11 '-y, -x, z'
 12 '-y, x-y, -z'
 13 '-y, x-y, z'
 14 'x, x-y, -z'
 15 'x, x-y, z'
 16 'x, y, -z'
 17 'x-y, -y, -z'
 18 'x-y, -y, z'
 19 'x-y, x, -z'
 20 'x-y, x, z'
 21 'y, -x+y, -z'
 22 'y, -x+y, z'
 23 'y, x, -z'
 24 'y, x, z'

# Atomic positions taken from type-defining entry

loop_
 _atom_type_symbol
 Co
 Ge
 Er
loop_
 _atom_site_label
 _atom_site_type_symbol
 _atom_site_symmetry_multiplicity
 _atom_site_Wyckoff_symbol
 _atom_site_fract_x
 _atom_site_fract_y
 _atom_site_fract_z
 _atom_site_occupancy
 Co1 Co 3 g 0.5 0 0.5 1
 Ge1 Ge 2 e 0 0 0.307 0.500
 Ge2 Ge 2 c 0.333333 0.666667 0 1
 Er1 Er 1 a 0 0 0 0.500


_exptl_crystal_colour                    gray
_exptl_crystal_density_meas              9.14
_exptl_crystal_density_diffrn            9.11
_cell_measurement_temperature            ?
_cell_measurement_radiation              'X-rays, Cu Ka'
_cell_measurement_reflns_used            ?
_diffrn_ambient_temperature              ?
_diffrn_measurement_device               'Guinier film'
_diffrn_measurement_device_type          ?
_diffrn_radiation_type                   ?
_diffrn_reflns_number                    ?
_exptl_absorpt_coefficient_mu            ?
_exptl_absorpt_correction_type           ?
_computing_structure_solution            ?
_refine_ls_number_parameters             ?
_refine_ls_number_reflns                 ?
_refine_ls_R_factor_gt                   ?
_refine_ls_wR_factor_gt                  ?

# End of data set 301183

File: 20240307_histogram_test/301184.cif
##############################################################################
#                                                                            #
# Co-Ge-Ho         # Ho0.5Co3Ge3                                   #  301184 #
#                                                                            #
##############################################################################
#                                                                            #
#                           Pearson's Crystal Data                           #
#      Crystal Structure Database for Inorganic Compounds (on DVD)           #
#                              Release 2023/24                               #
#                  Editors: Pierre Villars and Karin Cenzual                 #
#                                                                            #
#   Copyright (c) ASM International & Material Phases Data System (MPDS),    #
# Switzerland & National Institute for Materials Science (NIMS), Japan, 2023 #
#                   All rights reserved. Version 2023.07                     #
#                                                                            #
#   This copy of Pearson's Crystal Data is licensed to:                      #
#   Hunter College - City University of New York                             #
#                                                                            #
##############################################################################

data_301184
_audit_creation_date                     2024-02-24
_audit_creation_method
;
Pearson's Crystal Data browser
;
#_database_code_PCD                      301184
_database_code_PDF                       ?

# Entry summary

_chemical_formula_structural             'Ho~0.5~ Co~3~ Ge~3~'
_chemical_formula_sum                    'Co3 Ge3 Ho0.5'
_chemical_name_mineral                   ?
_chemical_compound_source                ?
_chemical_name_structure_type            Y~0.5~Co~3~Ge~3~,hP8,191
_chemical_formula_weight                 477.0

# Bibliographic data

_publ_section_title
;
Intermetallische Phasen mit B35-Uberstruktur und Verwandtschaftsbeziehung zu LiFe~6~Ge~6~
;
_journal_coden_ASTM                      ZAACAB
_journal_name_full                       'Z. Anorg. Allg. Chem.'
_journal_year                            1981
_journal_volume                          482
_journal_page_first                      40
_journal_page_last                       48
_journal_language                        German
loop_
 _publ_author_name
 _publ_author_address
''
;
;

# Standardized crystallographic data

_cell_length_a                           5.074
_cell_length_b                           5.074
_cell_length_c                           3.91
_cell_angle_alpha                        90
_cell_angle_beta                         90
_cell_angle_gamma                        120
_cell_volume                             87.2
_cell_formula_units_Z                    1
_space_group_IT_number                   191
_space_group_name_H-M_alt                'P 6/m m m'
loop_
 _space_group_symop_id
 _space_group_symop_operation_xyz
 1 'x, y, z'
 2 '-x+y, -x, -z'
 3 '-x+y, -x, z'
 4 '-x+y, y, -z'
 5 '-x+y, y, z'
 6 '-x, -x+y, -z'
 7 '-x, -x+y, z'
 8 '-x, -y, -z'
 9 '-x, -y, z'
 10 '-y, -x, -z'
 11 '-y, -x, z'
 12 '-y, x-y, -z'
 13 '-y, x-y, z'
 14 'x, x-y, -z'
 15 'x, x-y, z'
 16 'x, y, -z'
 17 'x-y, -y, -z'
 18 'x-y, -y, z'
 19 'x-y, x, -z'
 20 'x-y, x, z'
 21 'y, -x+y, -z'
 22 'y, -x+y, z'
 23 'y, x, -z'
 24 'y, x, z'

# Atomic positions taken from type-defining entry

loop_
 _atom_type_symbol
 Co
 Ge
 Ho
loop_
 _atom_site_label
 _atom_site_type_symbol
 _atom_site_symmetry_multiplicity
 _atom_site_Wyckoff_symbol
 _atom_site_fract_x
 _atom_site_fract_y
 _atom_site_fract_z
 _atom_site_occupancy
 Co1 Co 3 g 0.5 0 0.5 1
 Ge1 Ge 2 e 0 0 0.307 0.500
 Ge2 Ge 2 c 0.333333 0.666667 0 1
 Ho1 Ho 1 a 0 0 0 0.500


_exptl_crystal_colour                    gray
_exptl_crystal_density_meas              9.10
_exptl_crystal_density_diffrn            9.09
_cell_measurement_temperature            ?
_cell_measurement_radiation              'X-rays, Cu Ka'
_cell_measurement_reflns_used            ?
_diffrn_ambient_temperature              ?
_diffrn_measurement_device               'Guinier film'
_diffrn_measurement_device_type          ?
_diffrn_radiation_type                   ?
_diffrn_reflns_number                    ?
_exptl_absorpt_coefficient_mu            ?
_exptl_absorpt_correction_type           ?
_computing_structure_solution            ?
_refine_ls_number_parameters             ?
_refine_ls_number_reflns                 ?
_refine_ls_R_factor_gt                   ?
_refine_ls_wR_factor_gt                  ?

# End of data set 301184
