Repository: bobleesj/cif-bond-analyzer

# CIF Bond Analyzer

Analyze and visualize bonding pairs in CIF files: Processes CIFs to identify unique atomic pairs, their frequencies, distances, missing pairs, and generates histograms for distance distribution

## What CIF Bond Anaylzer does

1. processes Crystallographic Information Files (CIF) from selected folder(s)
2. determines shortest distance and pair from each atomic site
3. indicates frequency and distances of bonding pairs across all files
4. generates histograms for each unique atomic pair to visualize distribution of distances.

When you run `python main.py`, it identifies folders containing `.cif` files.

```bash
Folders with .cif files:
1. 20240308_output_test, 12 files
2. 20240307_histogram_test, 41 files

Would you like to process each folder above sequentially?
(Default: Y) [Y/n]: y
```

## Usage

This command will start the program and prompt you to select a folder containing .`cif` files for analysis.

```python
python main.py
```

To modify the histogram width and customize histogram generation, use `plot-histogram.py`. This script allows you to interactively specify parameters, such as the bin width and x-axis range:

```python
python plot-histogram.py
```

## Demo

### Output 1. Text file

```txt
Summary:
Pair: Ge-Ge, Count: 4, Distances: 0.427, 2.489, 2.545, 2.672
Pair: In-In, Count: 4, Distances: 2.736, 2.782, 2.785, 2.793
Pair: Pd-Ge, Count: 4, Distances: 2.449, 2.455, 2.489, 2.672
Pair: Pd-Sb, Count: 4, Distances: 2.505, 2.700, 2.737, 2.793
Pair: Si-Si, Count: 4, Distances: 1.975, 2.289, 2.325, 2.533
Pair: Rh-Ge, Count: 2, Distances: 2.484, 2.495
Pair: Ru-Si, Count: 2, Distances: 2.394, 2.519
Pair: Sb-Sb, Count: 2, Distances: 2.573, 2.793
Pair: Co-Ga, Count: 1, Distances: 2.485
Pair: Co-Sb, Count: 1, Distances: 2.594
Pair: Co-Sn, Count: 1, Distances: 2.737

Missing pairs:
Co-In
Co-Ir
Co-Ni
Co-Pd
Co-Pt
Co-Rh
Co-Si
Fe-Co
```

### Output 2. Histograms

In the `output` folder, histograms per shortest pair distance from each atom will be saved.

### Output 3. Excel and JSON

```json
{
    "Ni-Ni": {
        "1830597": [
            {
                "mixing": "4",
                "dist": "2.477"
            }
        ]
    },
    "Ni-Ga": {
        "1830597": [
            {
                "mixing": "4",
                "dist": "2.53"
            },
            {
                "mixing": "3",
                "dist": "2.424"
            }
        ]
    }
}
```

Atomic mixing info mapping:

```python
categories_mapping = {
      "1": "Deficiency with atomic mixing",
      "2": "Full occupancy with atomic mixing",
      "3": "Deficiency without atomic mixing",
      "4": "Full occupancy",
  }
```

## Tutorial

> If you are new to Conda (Python package manager), I have written a tutorial for you here [Intro to Python package manager for beginners (Ft. Conda with Cheatsheet](https://bobleesj.github.io/tutorial/2024/02/26/intro-to-python-package-manager.html).

## Questions?

Please feel free to reach out via sl5400@columbia.edu for any questions.

File: 20240307_mendeleev_test/1910757.cif
##############################################################################
#                                                                            #
# Er-In-Ni         # Er2Ni1.78In                                   # 1910757 #
#                                                                            #
##############################################################################
#                                                                            #
#                           Pearson's Crystal Data                           #
#      Crystal Structure Database for Inorganic Compounds (on DVD)           #
#                              Release 2023/24                               #
#                  Editors: Pierre Villars and Karin Cenzual                 #
#                                                                            #
#   Copyright (c) ASM International & Material Phases Data System (MPDS),    #
# Switzerland & National Institute for Materials Science (NIMS), Japan, 2023 #
#                   All rights reserved. Version 2023.07                     #
#                                                                            #
#   This copy of Pearson's Crystal Data is licensed to:                      #
#   Hunter College - City University of New York                             #
#                                                                            #
##############################################################################

data_1910757
_audit_creation_date                     2024-02-24
_audit_creation_method
;
Pearson's Crystal Data browser
;
#_database_code_PCD                      1910757
_database_code_PDF                       04-014-1349

# Entry summary

_chemical_formula_structural             'Er~2.3~ Ni~1.84~ In~0.7~'
_chemical_formula_sum                    'Er2.29 In0.71 Ni1.84'
_chemical_name_mineral                   ?
_chemical_compound_source                ?
_chemical_name_structure_type
Er~2~(Er~0.3~In~0.7~)Ni~1.84~,tP10,83                                         
_chemical_formula_weight                 573.1

# Bibliographic data

_publ_section_title
;
The indide Er~2.30(1)~Ni~1.84(1)~In~0.70(1)~ - a new superstructure of the U~3~Si~2~ family
;
_journal_coden_ASTM                      MOCMB7
_journal_name_full                       'Monatsh. Chem.'
_journal_year                            2006
_journal_volume                          137
_journal_page_first                      7
_journal_page_last                       13
_journal_language                        English
loop_
 _publ_author_name
 _publ_author_address
'Rodewald U.C.'
;
Munster University (WWU)
Institut fur Anorganische und Analytische Chemie
Munster
Germany
;
'Lukachuk M.O.'
;
Max Planck Society (MPG)
Stuttgart
Germany
;
'Heying B.'
;
Munster University (WWU)
Institut fur Anorganische und Analytische Chemie
Munster
Germany
;
'Pottgen R.'
;
Munster University (WWU)
Institut fur Anorganische und Analytische Chemie
Munster
Germany
;

# Standardized crystallographic data

_cell_length_a                           7.386
_cell_length_b                           7.386
_cell_length_c                           3.614
_cell_angle_alpha                        90
_cell_angle_beta                         90
_cell_angle_gamma                        90
_cell_volume                             197.2
_cell_formula_units_Z                    2
_space_group_IT_number                   83
_space_group_name_H-M_alt                'P 4/m'
loop_
 _space_group_symop_id
 _space_group_symop_operation_xyz
 1 'x, y, z'
 2 '-x, -y, -z'
 3 '-x, -y, z'
 4 '-y, x, -z'
 5 '-y, x, z'
 6 'x, y, -z'
 7 'y, -x, -z'
 8 'y, -x, z'
loop_
 _atom_type_symbol
 Er
 Ni
 In
loop_
 _atom_site_label
 _atom_site_type_symbol
 _atom_site_symmetry_multiplicity
 _atom_site_Wyckoff_symbol
 _atom_site_fract_x
 _atom_site_fract_y
 _atom_site_fract_z
 _atom_site_occupancy
 Er Er 4 k 0.32389 0.16112 0.5 1
 Ni Ni 4 j 0.1283 0.3794 0 0.92
 In2,Er2A In 1 c 0.5 0.5 0 0.51(2)
 In2,Er2B Er 1 c 0.5 0.5 0 0.49(2)
 In1,Er1A In 1 a 0 0 0 0.90(2)
 In1,Er1B Er 1 a 0 0 0 0.10(2)


_exptl_crystal_colour                    'gray silver'
_exptl_crystal_density_meas              ?
_exptl_crystal_density_diffrn            9.65
_cell_measurement_temperature            ?
_cell_measurement_radiation              'X-rays, Cu Ka1'
_cell_measurement_reflns_used            ?
_diffrn_ambient_temperature              ?
_diffrn_measurement_device               'automatic diffractometer'
_diffrn_measurement_device_type          'STOE IPDS II'
_diffrn_radiation_type                   'X-rays, Mo Ka'
_diffrn_radiation_wavelength             0.71073
_diffrn_reflns_number                    2904
_diffrn_reflns_theta_min                 3
_diffrn_reflns_theta_max                 35
_exptl_absorpt_coefficient_mu            60.8
_exptl_absorpt_correction_type           yes
_computing_structure_solution
'starting values derived from related structure'                              
_refine_ls_number_parameters             22
_refine_ls_number_reflns                 479
_refine_ls_R_factor_gt                   0.0211
_refine_ls_wR_factor_gt                  0.0392

# End of data set 1910757
