Repository: bobleesj/cif-bond-analyzer

# CIF Bond Analyzer

Analyze and visualize bonding pairs in CIF files: Processes CIFs to identify unique atomic pairs, their frequencies, distances, missing pairs, and generates histograms for distance distribution

## What CIF Bond Anaylzer does

1. processes Crystallographic Information Files (CIF) from selected folder(s)
2. determines shortest distance and pair from each atomic site
3. indicates frequency and distances of bonding pairs across all files
4. generates histograms for each unique atomic pair to visualize distribution of distances.

When you run `python main.py`, it identifies folders containing `.cif` files.

```bash
Folders with .cif files:
1. 20240308_output_test, 12 files
2. 20240307_histogram_test, 41 files

Would you like to process each folder above sequentially?
(Default: Y) [Y/n]: y
```

## Usage

This command will start the program and prompt you to select a folder containing .`cif` files for analysis.

```python
python main.py
```

To modify the histogram width and customize histogram generation, use `plot-histogram.py`. This script allows you to interactively specify parameters, such as the bin width and x-axis range:

```python
python plot-histogram.py
```

## Demo

### Output 1. Text file

```txt
Summary:
Pair: Ge-Ge, Count: 4, Distances: 0.427, 2.489, 2.545, 2.672
Pair: In-In, Count: 4, Distances: 2.736, 2.782, 2.785, 2.793
Pair: Pd-Ge, Count: 4, Distances: 2.449, 2.455, 2.489, 2.672
Pair: Pd-Sb, Count: 4, Distances: 2.505, 2.700, 2.737, 2.793
Pair: Si-Si, Count: 4, Distances: 1.975, 2.289, 2.325, 2.533
Pair: Rh-Ge, Count: 2, Distances: 2.484, 2.495
Pair: Ru-Si, Count: 2, Distances: 2.394, 2.519
Pair: Sb-Sb, Count: 2, Distances: 2.573, 2.793
Pair: Co-Ga, Count: 1, Distances: 2.485
Pair: Co-Sb, Count: 1, Distances: 2.594
Pair: Co-Sn, Count: 1, Distances: 2.737

Missing pairs:
Co-In
Co-Ir
Co-Ni
Co-Pd
Co-Pt
Co-Rh
Co-Si
Fe-Co
```

### Output 2. Histograms

In the `output` folder, histograms per shortest pair distance from each atom will be saved.

### Output 3. Excel and JSON

```json
{
    "Ni-Ni": {
        "1830597": [
            {
                "mixing": "4",
                "dist": "2.477"
            }
        ]
    },
    "Ni-Ga": {
        "1830597": [
            {
                "mixing": "4",
                "dist": "2.53"
            },
            {
                "mixing": "3",
                "dist": "2.424"
            }
        ]
    }
}
```

Atomic mixing info mapping:

```python
categories_mapping = {
      "1": "Deficiency with atomic mixing",
      "2": "Full occupancy with atomic mixing",
      "3": "Deficiency without atomic mixing",
      "4": "Full occupancy",
  }
```

## Tutorial

> If you are new to Conda (Python package manager), I have written a tutorial for you here [Intro to Python package manager for beginners (Ft. Conda with Cheatsheet](https://bobleesj.github.io/tutorial/2024/02/26/intro-to-python-package-manager.html).

## Questions?

Please feel free to reach out via sl5400@columbia.edu for any questions.

File: 20240307_mendeleev_test/301180.cif
##############################################################################
#                                                                            #
# Co-Ge-Lu         # Lu0.5Co3Ge3                                   #  301180 #
#                                                                            #
##############################################################################
#                                                                            #
#                           Pearson's Crystal Data                           #
#      Crystal Structure Database for Inorganic Compounds (on DVD)           #
#                              Release 2023/24                               #
#                  Editors: Pierre Villars and Karin Cenzual                 #
#                                                                            #
#   Copyright (c) ASM International & Material Phases Data System (MPDS),    #
# Switzerland & National Institute for Materials Science (NIMS), Japan, 2023 #
#                   All rights reserved. Version 2023.07                     #
#                                                                            #
#   This copy of Pearson's Crystal Data is licensed to:                      #
#   Hunter College - City University of New York                             #
#                                                                            #
##############################################################################

data_301180
_audit_creation_date                     2024-02-24
_audit_creation_method
;
Pearson's Crystal Data browser
;
#_database_code_PCD                      301180
_database_code_PDF                       ?

# Entry summary

_chemical_formula_structural             'Lu~0.5~ Co~3~ Ge~3~'
_chemical_formula_sum                    'Co3 Ge3 Lu0.5'
_chemical_name_mineral                   ?
_chemical_compound_source                ?
_chemical_name_structure_type            Y~0.5~Co~3~Ge~3~,hP8,191
_chemical_formula_weight                 482.1

# Bibliographic data

_publ_section_title
;
Intermetallische Phasen mit B35-Uberstruktur und Verwandtschaftsbeziehung zu LiFe~6~Ge~6~
;
_journal_coden_ASTM                      ZAACAB
_journal_name_full                       'Z. Anorg. Allg. Chem.'
_journal_year                            1981
_journal_volume                          482
_journal_page_first                      40
_journal_page_last                       48
_journal_language                        German
loop_
 _publ_author_name
 _publ_author_address
'Buchholz W.'
;
Cologne University
Institut fur Anorganische Chemie
Cologne
Germany
;
'Schuster H.U.'
;
Cologne University
Institut fur Anorganische Chemie
Cologne
Germany
;

# Standardized crystallographic data

_cell_length_a                           5.067
_cell_length_b                           5.067
_cell_length_c                           3.9
_cell_angle_alpha                        90
_cell_angle_beta                         90
_cell_angle_gamma                        120
_cell_volume                             86.7
_cell_formula_units_Z                    1
_space_group_IT_number                   191
_space_group_name_H-M_alt                'P 6/m m m'
loop_
 _space_group_symop_id
 _space_group_symop_operation_xyz
 1 'x, y, z'
 2 '-x+y, -x, -z'
 3 '-x+y, -x, z'
 4 '-x+y, y, -z'
 5 '-x+y, y, z'
 6 '-x, -x+y, -z'
 7 '-x, -x+y, z'
 8 '-x, -y, -z'
 9 '-x, -y, z'
 10 '-y, -x, -z'
 11 '-y, -x, z'
 12 '-y, x-y, -z'
 13 '-y, x-y, z'
 14 'x, x-y, -z'
 15 'x, x-y, z'
 16 'x, y, -z'
 17 'x-y, -y, -z'
 18 'x-y, -y, z'
 19 'x-y, x, -z'
 20 'x-y, x, z'
 21 'y, -x+y, -z'
 22 'y, -x+y, z'
 23 'y, x, -z'
 24 'y, x, z'

# Atomic positions taken from type-defining entry

loop_
 _atom_type_symbol
 Co
 Ge
 Lu
loop_
 _atom_site_label
 _atom_site_type_symbol
 _atom_site_symmetry_multiplicity
 _atom_site_Wyckoff_symbol
 _atom_site_fract_x
 _atom_site_fract_y
 _atom_site_fract_z
 _atom_site_occupancy
 Co1 Co 3 g 0.5 0 0.5 1
 Ge1 Ge 2 e 0 0 0.307 0.500
 Ge2 Ge 2 c 0.333333 0.666667 0 1
 Lu1 Lu 1 a 0 0 0 0.500


_exptl_crystal_colour                    gray
_exptl_crystal_density_meas              8.98
_exptl_crystal_density_diffrn            9.23
_cell_measurement_temperature            ?
_cell_measurement_radiation              'X-rays, Cu Ka'
_cell_measurement_reflns_used            ?
_diffrn_ambient_temperature              ?
_diffrn_measurement_device               'Guinier film'
_diffrn_measurement_device_type          ?
_diffrn_radiation_type                   ?
_diffrn_reflns_number                    ?
_exptl_absorpt_coefficient_mu            ?
_exptl_absorpt_correction_type           ?
_computing_structure_solution            ?
_refine_ls_number_parameters             ?
_refine_ls_number_reflns                 ?
_refine_ls_R_factor_gt                   ?
_refine_ls_wR_factor_gt                  ?

# End of data set 301180

File: 20240307_mendeleev_test/301184.cif
##############################################################################
#                                                                            #
# Co-Ge-Ho         # Ho0.5Co3Ge3                                   #  301184 #
#                                                                            #
##############################################################################
#                                                                            #
#                           Pearson's Crystal Data                           #
#      Crystal Structure Database for Inorganic Compounds (on DVD)           #
#                              Release 2023/24                               #
#                  Editors: Pierre Villars and Karin Cenzual                 #
#                                                                            #
#   Copyright (c) ASM International & Material Phases Data System (MPDS),    #
# Switzerland & National Institute for Materials Science (NIMS), Japan, 2023 #
#                   All rights reserved. Version 2023.07                     #
#                                                                            #
#   This copy of Pearson's Crystal Data is licensed to:                      #
#   Hunter College - City University of New York                             #
#                                                                            #
##############################################################################

data_301184
_audit_creation_date                     2024-02-24
_audit_creation_method
;
Pearson's Crystal Data browser
;
#_database_code_PCD                      301184
_database_code_PDF                       ?

# Entry summary

_chemical_formula_structural             'Ho~0.5~ Co~3~ Ge~3~'
_chemical_formula_sum                    'Co3 Ge3 Ho0.5'
_chemical_name_mineral                   ?
_chemical_compound_source                ?
_chemical_name_structure_type            Y~0.5~Co~3~Ge~3~,hP8,191
_chemical_formula_weight                 477.0

# Bibliographic data

_publ_section_title
;
Intermetallische Phasen mit B35-Uberstruktur und Verwandtschaftsbeziehung zu LiFe~6~Ge~6~
;
_journal_coden_ASTM                      ZAACAB
_journal_name_full                       'Z. Anorg. Allg. Chem.'
_journal_year                            1981
_journal_volume                          482
_journal_page_first                      40
_journal_page_last                       48
_journal_language                        German
loop_
 _publ_author_name
 _publ_author_address
'Buchholz W.'
;
Cologne University
Institut fur Anorganische Chemie
Cologne
Germany
;
'Schuster H.U.'
;
Cologne University
Institut fur Anorganische Chemie
Cologne
Germany
;

# Standardized crystallographic data

_cell_length_a                           5.074
_cell_length_b                           5.074
_cell_length_c                           3.91
_cell_angle_alpha                        90
_cell_angle_beta                         90
_cell_angle_gamma                        120
_cell_volume                             87.2
_cell_formula_units_Z                    1
_space_group_IT_number                   191
_space_group_name_H-M_alt                'P 6/m m m'
loop_
 _space_group_symop_id
 _space_group_symop_operation_xyz
 1 'x, y, z'
 2 '-x+y, -x, -z'
 3 '-x+y, -x, z'
 4 '-x+y, y, -z'
 5 '-x+y, y, z'
 6 '-x, -x+y, -z'
 7 '-x, -x+y, z'
 8 '-x, -y, -z'
 9 '-x, -y, z'
 10 '-y, -x, -z'
 11 '-y, -x, z'
 12 '-y, x-y, -z'
 13 '-y, x-y, z'
 14 'x, x-y, -z'
 15 'x, x-y, z'
 16 'x, y, -z'
 17 'x-y, -y, -z'
 18 'x-y, -y, z'
 19 'x-y, x, -z'
 20 'x-y, x, z'
 21 'y, -x+y, -z'
 22 'y, -x+y, z'
 23 'y, x, -z'
 24 'y, x, z'

# Atomic positions taken from type-defining entry

loop_
 _atom_type_symbol
 Co
 Ge
 Ho
loop_
 _atom_site_label
 _atom_site_type_symbol
 _atom_site_symmetry_multiplicity
 _atom_site_Wyckoff_symbol
 _atom_site_fract_x
 _atom_site_fract_y
 _atom_site_fract_z
 _atom_site_occupancy
 Co1 Co 3 g 0.5 0 0.5 1
 Ge1 Ge 2 e 0 0 0.307 0.500
 Ge2 Ge 2 c 0.333333 0.666667 0 1
 Ho1 Ho 1 a 0 0 0 0.500


_exptl_crystal_colour                    gray
_exptl_crystal_density_meas              9.10
_exptl_crystal_density_diffrn            9.09
_cell_measurement_temperature            ?
_cell_measurement_radiation              'X-rays, Cu Ka'
_cell_measurement_reflns_used            ?
_diffrn_ambient_temperature              ?
_diffrn_measurement_device               'Guinier film'
_diffrn_measurement_device_type          ?
_diffrn_radiation_type                   ?
_diffrn_reflns_number                    ?
_exptl_absorpt_coefficient_mu            ?
_exptl_absorpt_correction_type           ?
_computing_structure_solution            ?
_refine_ls_number_parameters             ?
_refine_ls_number_reflns                 ?
_refine_ls_R_factor_gt                   ?
_refine_ls_wR_factor_gt                  ?

# End of data set 301184

File: 20240307_mendeleev_test/560709.cif
##############################################################################
#                                                                            #
# Co-Ga-La         # LaCo4Ga                                       #  560709 #
#                                                                            #
##############################################################################
#                                                                            #
#                           Pearson's Crystal Data                           #
#      Crystal Structure Database for Inorganic Compounds (on DVD)           #
#                              Release 2023/24                               #
#                  Editors: Pierre Villars and Karin Cenzual                 #
#                                                                            #
#   Copyright (c) ASM International & Material Phases Data System (MPDS),    #
# Switzerland & National Institute for Materials Science (NIMS), Japan, 2023 #
#                   All rights reserved. Version 2023.07                     #
#                                                                            #
#   This copy of Pearson's Crystal Data is licensed to:                      #
#   Hunter College - City University of New York                             #
#                                                                            #
##############################################################################

data_560709
_audit_creation_date                     2024-02-24
_audit_creation_method
;
Pearson's Crystal Data browser
;
#_database_code_PCD                      560709
_database_code_PDF                       04-006-7870

# Entry summary

_chemical_formula_structural             'La Co~4~ Ga'
_chemical_formula_sum                    'Co4 Ga La'
_chemical_name_mineral                   ?
_chemical_compound_source                ?
_chemical_name_structure_type            CaCu~5~,hP6,191
_chemical_formula_weight                 444.4

# Bibliographic data

_publ_section_title
;
Magnetic structure and anisotropy of Ga- and Al-substituted LaCo~5~ and YCo~5~ intermetallics
;
_journal_coden_ASTM                      PRBMDO
_journal_name_full
'Phys. Rev. B: Condens. Matter Mater. Phys.'                                  
_journal_year                            1996
_journal_volume                          53
_journal_page_first                      11550
_journal_page_last                       11556
_journal_language                        English
loop_
 _publ_author_name
 _publ_author_address
'Moze O.'
;
Parma University (UNIPR)
Istituto Nazionale per la Fisica della Materia (INFM)
Parma
Italy
;
'Pareti L.'
;
National Research Council (CNR)
Istituto dei Materiali per l'Elettronica ed il Magnetismo (IMEM)
Parma
Italy
;
'Paoluzi A.'
;
National Research Council (CNR)
Istituto dei Materiali per l'Elettronica ed il Magnetismo (IMEM)
Parma
Italy
;
'Buschow K.H.J.'
;
Amsterdam University
Van der Waals-Zeeman Laboratorium
Amsterdam
Netherlands
;

# Standardized crystallographic data

_cell_length_a                           5.16
_cell_length_b                           5.16
_cell_length_c                           4.018
_cell_angle_alpha                        90
_cell_angle_beta                         90
_cell_angle_gamma                        120
_cell_volume                             92.6
_cell_formula_units_Z                    1
_space_group_IT_number                   191
_space_group_name_H-M_alt                'P 6/m m m'
loop_
 _space_group_symop_id
 _space_group_symop_operation_xyz
 1 'x, y, z'
 2 '-x+y, -x, -z'
 3 '-x+y, -x, z'
 4 '-x+y, y, -z'
 5 '-x+y, y, z'
 6 '-x, -x+y, -z'
 7 '-x, -x+y, z'
 8 '-x, -y, -z'
 9 '-x, -y, z'
 10 '-y, -x, -z'
 11 '-y, -x, z'
 12 '-y, x-y, -z'
 13 '-y, x-y, z'
 14 'x, x-y, -z'
 15 'x, x-y, z'
 16 'x, y, -z'
 17 'x-y, -y, -z'
 18 'x-y, -y, z'
 19 'x-y, x, -z'
 20 'x-y, x, z'
 21 'y, -x+y, -z'
 22 'y, -x+y, z'
 23 'y, x, -z'
 24 'y, x, z'
loop_
 _atom_type_symbol
 Co
 Ga
 La
loop_
 _atom_site_label
 _atom_site_type_symbol
 _atom_site_symmetry_multiplicity
 _atom_site_Wyckoff_symbol
 _atom_site_fract_x
 _atom_site_fract_y
 _atom_site_fract_z
 _atom_site_occupancy
 Co2A Co 3 g 0.5 0 0.5 0.8
 Ga2B Ga 3 g 0.5 0 0.5 0.2
 Co1A Co 2 c 0.333333 0.666667 0 0.8
 Ga1B Ga 2 c 0.333333 0.666667 0 0.2
 La La 1 a 0 0 0 1


_exptl_crystal_colour                    ?
_exptl_crystal_density_meas              ?
_exptl_crystal_density_diffrn            7.96
_cell_measurement_temperature            293
_cell_measurement_radiation              'neutrons, time-of-flight'
_cell_measurement_reflns_used            ?
_diffrn_ambient_temperature              ?
_diffrn_measurement_device               diffractometer
_diffrn_measurement_device_type
;
United Kingdom, Chilton-Didcot, Rutherford Appleton Laboratory, ISIS Facility, POLARIS
;
_diffrn_radiation_type                   'neutrons, time-of-flight'
_diffrn_reflns_number                    ?
_exptl_absorpt_coefficient_mu            ?
_exptl_absorpt_correction_type           ?
_computing_structure_solution            'starting values from the literature'
_refine_ls_number_parameters             ?
_refine_ls_number_reflns                 ?
_refine_ls_R_factor_gt                   ?
_refine_ls_wR_factor_gt                  ?
_pd_proc_ls_proof_R_factor               ?
_pd_proc_ls_proof_wR_factor              ?
_refine_ls_R_I_factor                    ?

# End of data set 560709
