Repository: bobleesj/cif-bond-analyzer

# CIF Bond Analyzer

Analyze and visualize bonding pairs in CIF files: Processes CIFs to identify unique atomic pairs, their frequencies, distances, missing pairs, and generates histograms for distance distribution

## What CIF Bond Anaylzer does

1. processes Crystallographic Information Files (CIF) from selected folder(s)
2. determines shortest distance and pair from each atomic site
3. indicates frequency and distances of bonding pairs across all files
4. generates histograms for each unique atomic pair to visualize distribution of distances.

When you run `python main.py`, it identifies folders containing `.cif` files.

```bash
Folders with .cif files:
1. 20240308_output_test, 12 files
2. 20240307_histogram_test, 41 files

Would you like to process each folder above sequentially?
(Default: Y) [Y/n]: y
```

## Usage

This command will start the program and prompt you to select a folder containing .`cif` files for analysis.

```python
python main.py
```

To modify the histogram width and customize histogram generation, use `plot-histogram.py`. This script allows you to interactively specify parameters, such as the bin width and x-axis range:

```python
python plot-histogram.py
```

## Demo

### Output 1. Text file

```txt
Summary:
Pair: Ge-Ge, Count: 4, Distances: 0.427, 2.489, 2.545, 2.672
Pair: In-In, Count: 4, Distances: 2.736, 2.782, 2.785, 2.793
Pair: Pd-Ge, Count: 4, Distances: 2.449, 2.455, 2.489, 2.672
Pair: Pd-Sb, Count: 4, Distances: 2.505, 2.700, 2.737, 2.793
Pair: Si-Si, Count: 4, Distances: 1.975, 2.289, 2.325, 2.533
Pair: Rh-Ge, Count: 2, Distances: 2.484, 2.495
Pair: Ru-Si, Count: 2, Distances: 2.394, 2.519
Pair: Sb-Sb, Count: 2, Distances: 2.573, 2.793
Pair: Co-Ga, Count: 1, Distances: 2.485
Pair: Co-Sb, Count: 1, Distances: 2.594
Pair: Co-Sn, Count: 1, Distances: 2.737

Missing pairs:
Co-In
Co-Ir
Co-Ni
Co-Pd
Co-Pt
Co-Rh
Co-Si
Fe-Co
```

### Output 2. Histograms

In the `output` folder, histograms per shortest pair distance from each atom will be saved.

### Output 3. Excel and JSON

```json
{
    "Ni-Ni": {
        "1830597": [
            {
                "mixing": "4",
                "dist": "2.477"
            }
        ]
    },
    "Ni-Ga": {
        "1830597": [
            {
                "mixing": "4",
                "dist": "2.53"
            },
            {
                "mixing": "3",
                "dist": "2.424"
            }
        ]
    }
}
```

Atomic mixing info mapping:

```python
categories_mapping = {
      "1": "Deficiency with atomic mixing",
      "2": "Full occupancy with atomic mixing",
      "3": "Deficiency without atomic mixing",
      "4": "Full occupancy",
  }
```

## Tutorial

> If you are new to Conda (Python package manager), I have written a tutorial for you here [Intro to Python package manager for beginners (Ft. Conda with Cheatsheet](https://bobleesj.github.io/tutorial/2024/02/26/intro-to-python-package-manager.html).

## Questions?

Please feel free to reach out via sl5400@columbia.edu for any questions.

File: 20240308_output_test/backup/1617211 2.cif
##############################################################################
#                                                                            #
# Fe-Si            # Fe0.92Si2 ht                                  # 1617211 #
#                                                                            #
##############################################################################
#                                                                            #
#                           Pearson's Crystal Data                           #
#      Crystal Structure Database for Inorganic Compounds (on DVD)           #
#                              Release 2023/24                               #
#                  Editors: Pierre Villars and Karin Cenzual                 #
#                                                                            #
#   Copyright (c) ASM International & Material Phases Data System (MPDS),    #
# Switzerland & National Institute for Materials Science (NIMS), Japan, 2023 #
#                   All rights reserved. Version 2023.07                     #
#                                                                            #
#   This copy of Pearson's Crystal Data is licensed to:                      #
#   Hunter College - City University of New York                             #
#                                                                            #
##############################################################################

data_1617211
_audit_creation_date                     2024-02-16
_audit_creation_method
;
Pearson's Crystal Data browser
;
#_database_code_PCD                      1617211
_database_code_PDF                       04-017-1432

# Entry summary

_chemical_formula_structural             'Fe~0.85~ Si~2.07~'
_chemical_formula_sum                    'Fe0.85 Si2.07'
_chemical_name_mineral                   linzhiite
_chemical_compound_source                ?
_chemical_name_structure_type            Fe~0.92~Si~2~,tP3,123
_chemical_formula_weight                 105.6

# Bibliographic data

_publ_section_title
'Solubility of aluminium in \a-leboite'                                       
_journal_coden_ASTM                      PHMMA6
_journal_name_full                       'Phys. Met. Metallogr.'
_journal_year                            1961
_journal_volume                          12
_journal_issue                           5
_journal_page_first                      81
_journal_page_last                       87
_journal_language                        English
loop_
 _publ_author_name
 _publ_author_address
'Sabirzyanov A.V.'
;
Ural Polytechnic Institute
Yekaterinburg
Russia
;
'Shumilov M.A.'
;
Ural Polytechnic Institute
Yekaterinburg
Russia
;
'Gel'd P.V.'
;
Ural Polytechnic Institute
Yekaterinburg
Russia
;
'Ozhgikhina G.V.'
;
Ural Polytechnic Institute
Yekaterinburg
Russia
;

# Standardized crystallographic data

_cell_length_a                           2.6904
_cell_length_b                           2.6904
_cell_length_c                           5.1333
_cell_angle_alpha                        90
_cell_angle_beta                         90
_cell_angle_gamma                        90
_cell_volume                             37.2
_cell_formula_units_Z                    1
_space_group_IT_number                   123
_space_group_name_H-M_alt                'P 4/m m m'
loop_
 _space_group_symop_id
 _space_group_symop_operation_xyz
 1 'x, y, z'
 2 '-x, -y, -z'
 3 '-x, -y, z'
 4 '-x, y, -z'
 5 '-x, y, z'
 6 '-y, -x, -z'
 7 '-y, -x, z'
 8 '-y, x, -z'
 9 '-y, x, z'
 10 'x, -y, -z'
 11 'x, -y, z'
 12 'x, y, -z'
 13 'y, -x, -z'
 14 'y, -x, z'
 15 'y, x, -z'
 16 'y, x, z'

# Atomic positions taken from type-defining entry

loop_
 _atom_type_symbol
 Si
 Fe
loop_
 _atom_site_label
 _atom_site_type_symbol
 _atom_site_symmetry_multiplicity
 _atom_site_Wyckoff_symbol
 _atom_site_fract_x
 _atom_site_fract_y
 _atom_site_fract_z
 _atom_site_occupancy
Si1 Si 2 h 0.5 0.5 0.2700 1
Fe1A Fe 1 a 0 0 0 0.85008
Si1B Si 1 a 0 0 0 0.06992


_exptl_crystal_colour                    ?
_exptl_crystal_density_meas              4.562
_exptl_crystal_density_diffrn            4.72
_cell_measurement_temperature            ?
_cell_measurement_radiation              'X-rays, Co Ka'
_cell_measurement_reflns_used            ?
_diffrn_ambient_temperature              ?
_diffrn_measurement_device               'Debye-Scherrer film'
_diffrn_measurement_device_type          ?
_diffrn_radiation_type                   ?
_diffrn_reflns_number                    ?
_exptl_absorpt_coefficient_mu            ?
_exptl_absorpt_correction_type           ?
_computing_structure_solution            ?
_refine_ls_number_parameters             ?
_refine_ls_number_reflns                 ?
_refine_ls_R_factor_gt                   ?
_refine_ls_wR_factor_gt                  ?

# End of data set 1617211

File: 20240308_output_test/backup/527000.cif
##############################################################################
#                                                                            #
# Rh-Si            # Rh20Si13 ht                                   #  527000 #
#                                                                            #
##############################################################################
#                                                                            #
#                           Pearson's Crystal Data                           #
#      Crystal Structure Database for Inorganic Compounds (on DVD)           #
#                              Release 2023/24                               #
#                  Editors: Pierre Villars and Karin Cenzual                 #
#                                                                            #
#   Copyright (c) ASM International & Material Phases Data System (MPDS),    #
# Switzerland & National Institute for Materials Science (NIMS), Japan, 2023 #
#                   All rights reserved. Version 2023.07                     #
#                                                                            #
#   This copy of Pearson's Crystal Data is licensed to:                      #
#   Hunter College - City University of New York                             #
#                                                                            #
##############################################################################

data_527000
_audit_creation_date                     2024-02-17
_audit_creation_method
;
Pearson's Crystal Data browser
;
#_database_code_PCD                      527000
_database_code_PDF                       04-004-2301

# Entry summary

_chemical_formula_structural             'Rh~1.38~ Si'
_chemical_formula_sum                    'Rh1.38 Si'
_chemical_name_mineral                   ?
_chemical_compound_source                ?
_chemical_name_structure_type            Co~1.75~Ge,hP6,194
_chemical_formula_weight                 170.1

# Bibliographic data

_publ_section_title
'Einige strukturelle Ergebnisse an metallischen Phasen (5)'                   
_journal_coden_ASTM                      NATWAY
_journal_name_full                       Naturwissenschaften
_journal_year                            1960
_journal_volume                          47
_journal_page_first                      303
_journal_page_last                       ?
_journal_language                        German
loop_
 _publ_author_name
 _publ_author_address
'Schubert K.'
;
Max Planck Society (MPG)
Max Planck Institut (MPI) fur Metallforschung
Stuttgart
Germany
;
'Bhan S.'
;
Max Planck Society (MPG)
Max Planck Institut (MPI) fur Metallforschung
Stuttgart
Germany
;
'Burkhardt W.'
;
Max Planck Society (MPG)
Max Planck Institut (MPI) fur Metallforschung
Stuttgart
Germany
;
'Gohle R.'
;
Max Planck Society (MPG)
Max Planck Institut (MPI) fur Metallforschung
Stuttgart
Germany
;
'Meissner H.G.'
;
Max Planck Society (MPG)
Max Planck Institut (MPI) fur Metallforschung
Stuttgart
Germany
;
'Potzschke M.'
;
Max Planck Society (MPG)
Max Planck Institut (MPI) fur Metallforschung
Stuttgart
Germany
;
'Stolz E.'
;
Max Planck Society (MPG)
Max Planck Institut (MPI) fur Metallforschung
Stuttgart
Germany
;

# Standardized crystallographic data

_cell_length_a                           3.949
_cell_length_b                           3.949
_cell_length_c                           5.047
_cell_angle_alpha                        90
_cell_angle_beta                         90
_cell_angle_gamma                        120
_cell_volume                             68.16
_cell_formula_units_Z                    2
_space_group_IT_number                   194
_space_group_name_H-M_alt                'P 63/m m c'
loop_
 _space_group_symop_id
 _space_group_symop_operation_xyz
 1 'x, y, z'
 2 '-x+y, -x, 1/2-z'
 3 '-x+y, -x, z'
 4 '-x+y, y, 1/2-z'
 5 '-x+y, y, z'
 6 '-x, -x+y, -z'
 7 '-x, -x+y, 1/2+z'
 8 '-x, -y, -z'
 9 '-x, -y, 1/2+z'
 10 '-y, -x, 1/2-z'
 11 '-y, -x, z'
 12 '-y, x-y, 1/2-z'
 13 '-y, x-y, z'
 14 'x, x-y, 1/2-z'
 15 'x, x-y, z'
 16 'x, y, 1/2-z'
 17 'x-y, -y, -z'
 18 'x-y, -y, 1/2+z'
 19 'x-y, x, -z'
 20 'x-y, x, 1/2+z'
 21 'y, -x+y, -z'
 22 'y, -x+y, 1/2+z'
 23 'y, x, -z'
 24 'y, x, 1/2+z'
loop_
 _atom_type_symbol
 Rh
 Si
loop_
 _atom_site_label
 _atom_site_type_symbol
 _atom_site_symmetry_multiplicity
 _atom_site_Wyckoff_symbol
 _atom_site_fract_x
 _atom_site_fract_y
 _atom_site_fract_z
 _atom_site_occupancy
 Rh2 Rh 2 d 0.333333 0.666667 0.75 0.38
 Si Si 2 c 0.333333 0.666667 0.25 1
 Rh1 Rh 2 a 0 0 0 1


_exptl_crystal_colour                    ?
_exptl_crystal_density_meas              ?
_exptl_crystal_density_diffrn            8.29
_cell_measurement_temperature            ?
_cell_measurement_radiation              X-rays
_cell_measurement_reflns_used            ?
_diffrn_ambient_temperature              ?
_diffrn_measurement_device               ?
_diffrn_measurement_device_type          ?
_diffrn_radiation_type                   X-rays
_diffrn_reflns_number                    ?
_exptl_absorpt_coefficient_mu            ?
_exptl_absorpt_correction_type           ?
_computing_structure_solution            ?
_refine_ls_number_parameters             ?
_refine_ls_number_reflns                 ?
_refine_ls_R_factor_gt                   ?
_refine_ls_wR_factor_gt                  ?
_pd_proc_ls_proof_R_factor               ?
_pd_proc_ls_proof_wR_factor              ?
_refine_ls_R_I_factor                    ?

# End of data set 527000

File: 20240308_output_test/backup/539016 2.cif
##############################################################################
#                                                                            #
# Co-Ga-La         # LaCo0.5Ga3.5                                  #  539016 #
#                                                                            #
##############################################################################
#                                                                            #
#                           Pearson's Crystal Data                           #
#      Crystal Structure Database for Inorganic Compounds (on DVD)           #
#                              Release 2023/24                               #
#                  Editors: Pierre Villars and Karin Cenzual                 #
#                                                                            #
#   Copyright (c) ASM International & Material Phases Data System (MPDS),    #
# Switzerland & National Institute for Materials Science (NIMS), Japan, 2023 #
#                   All rights reserved. Version 2023.07                     #
#                                                                            #
#   This copy of Pearson's Crystal Data is licensed to:                      #
#   Hunter College - City University of New York                             #
#                                                                            #
##############################################################################

data_539016
_audit_creation_date                     2024-02-29
_audit_creation_method
;
Pearson's Crystal Data browser
;
#_database_code_PCD                      539016
_database_code_PDF                       04-005-2607

# Entry summary

_chemical_formula_structural             'La Co~0.5~ Ga~3.5~'
_chemical_formula_sum                    'Co0.5 Ga3.5 La'
_chemical_name_mineral                   ?
_chemical_compound_source                ?
_chemical_name_structure_type            CeAl~2~Ga~2~,tI10,139
_chemical_formula_weight                 412.4

# Bibliographic data

_publ_section_title
;
Magnetism and structural chemistry of ternary gallides RENi~x~Ga~4-x~ (RE= La, Ce, Pr, Nd, Sm, Gd, Tb) and LaCo~0.5~Ga~3.5~
;
_journal_coden_ASTM                      JCOMAH
_journal_name_full                       'J. Less-Common Met.'
_journal_year                            1990
_journal_volume                          162
_journal_page_first                      361
_journal_page_last                       369
_journal_language                        English
loop_
 _publ_author_name
 _publ_author_address
'Grin Y.'
;
Lviv Ivan Franko State University
Department of Inorganic Chemistry
Lviv
Ukraine
;
'Hiebl K.'
;
Vienna University
Institut fur Physikalische Chemie
Vienna
Austria
;
'Rogl P.'
;
Vienna University
Institut fur Physikalische Chemie
Vienna
Austria
;
'Noel H.'
;
Rennes I University
Laboratoire de Chimie Minerale
Rennes
France
;

# Standardized crystallographic data

_cell_length_a                           4.346
_cell_length_b                           4.346
_cell_length_c                           10.433
_cell_angle_alpha                        90
_cell_angle_beta                         90
_cell_angle_gamma                        90
_cell_volume                             197.1
_cell_formula_units_Z                    2
_space_group_IT_number                   139
_space_group_name_H-M_alt                'I 4/m m m'
loop_
 _space_group_symop_id
 _space_group_symop_operation_xyz
 1 'x, y, z'
 2 '-x, -y, -z'
 3 '-x, -y, z'
 4 '-x, y, -z'
 5 '-x, y, z'
 6 '-y, -x, -z'
 7 '-y, -x, z'
 8 '-y, x, -z'
 9 '-y, x, z'
 10 'x, -y, -z'
 11 'x, -y, z'
 12 'x, y, -z'
 13 'y, -x, -z'
 14 'y, -x, z'
 15 'y, x, -z'
 16 'y, x, z'
 17 '1/2+x, 1/2+y, 1/2+z'
 18 '1/2-x, 1/2-y, 1/2-z'
 19 '1/2-x, 1/2-y, 1/2+z'
 20 '1/2-x, 1/2+y, 1/2-z'
 21 '1/2-x, 1/2+y, 1/2+z'
 22 '1/2-y, 1/2-x, 1/2-z'
 23 '1/2-y, 1/2-x, 1/2+z'
 24 '1/2-y, 1/2+x, 1/2-z'
 25 '1/2-y, 1/2+x, 1/2+z'
 26 '1/2+x, 1/2-y, 1/2-z'
 27 '1/2+x, 1/2-y, 1/2+z'
 28 '1/2+x, 1/2+y, 1/2-z'
 29 '1/2+y, 1/2-x, 1/2-z'
 30 '1/2+y, 1/2-x, 1/2+z'
 31 '1/2+y, 1/2+x, 1/2-z'
 32 '1/2+y, 1/2+x, 1/2+z'

# Atomic positions taken from type-defining entry

loop_
 _atom_type_symbol
 Ga
 Co
 La
loop_
 _atom_site_label
 _atom_site_type_symbol
 _atom_site_symmetry_multiplicity
 _atom_site_Wyckoff_symbol
 _atom_site_fract_x
 _atom_site_fract_y
 _atom_site_fract_z
 _atom_site_occupancy
Ga1 Ga 4 e 0 0 0.387 1
Ga1A Ga 4 d 0 0.5 0.25 0.750
Co1B Co 4 d 0 0.5 0.25 0.250
La1 La 2 a 0 0 0 1


_exptl_crystal_colour                    ?
_exptl_crystal_density_meas              ?
_exptl_crystal_density_diffrn            6.95
_cell_measurement_temperature            ?
_cell_measurement_radiation              X-rays
_cell_measurement_reflns_used            ?
_diffrn_ambient_temperature              ?
_diffrn_measurement_device               'Guinier film'
_diffrn_measurement_device_type          ?
_diffrn_radiation_type                   ?
_diffrn_reflns_number                    ?
_exptl_absorpt_coefficient_mu            ?
_exptl_absorpt_correction_type           ?
_computing_structure_solution            ?
_refine_ls_number_parameters             ?
_refine_ls_number_reflns                 ?
_refine_ls_R_factor_gt                   ?
_refine_ls_wR_factor_gt                  ?

# End of data set 539016
