Repository: bobleesj/cif-bond-analyzer

# CIF Bond Analyzer

Analyze and visualize bonding pairs in CIF files: Processes CIFs to identify unique atomic pairs, their frequencies, distances, missing pairs, and generates histograms for distance distribution

## What CIF Bond Anaylzer does

1. processes Crystallographic Information Files (CIF) from selected folder(s)
2. determines shortest distance and pair from each atomic site
3. indicates frequency and distances of bonding pairs across all files
4. generates histograms for each unique atomic pair to visualize distribution of distances.

When you run `python main.py`, it identifies folders containing `.cif` files.

```bash
Folders with .cif files:
1. 20240308_output_test, 12 files
2. 20240307_histogram_test, 41 files

Would you like to process each folder above sequentially?
(Default: Y) [Y/n]: y
```

## Usage

This command will start the program and prompt you to select a folder containing .`cif` files for analysis.

```python
python main.py
```

To modify the histogram width and customize histogram generation, use `plot-histogram.py`. This script allows you to interactively specify parameters, such as the bin width and x-axis range:

```python
python plot-histogram.py
```

## Demo

### Output 1. Text file

```txt
Summary:
Pair: Ge-Ge, Count: 4, Distances: 0.427, 2.489, 2.545, 2.672
Pair: In-In, Count: 4, Distances: 2.736, 2.782, 2.785, 2.793
Pair: Pd-Ge, Count: 4, Distances: 2.449, 2.455, 2.489, 2.672
Pair: Pd-Sb, Count: 4, Distances: 2.505, 2.700, 2.737, 2.793
Pair: Si-Si, Count: 4, Distances: 1.975, 2.289, 2.325, 2.533
Pair: Rh-Ge, Count: 2, Distances: 2.484, 2.495
Pair: Ru-Si, Count: 2, Distances: 2.394, 2.519
Pair: Sb-Sb, Count: 2, Distances: 2.573, 2.793
Pair: Co-Ga, Count: 1, Distances: 2.485
Pair: Co-Sb, Count: 1, Distances: 2.594
Pair: Co-Sn, Count: 1, Distances: 2.737

Missing pairs:
Co-In
Co-Ir
Co-Ni
Co-Pd
Co-Pt
Co-Rh
Co-Si
Fe-Co
```

### Output 2. Histograms

In the `output` folder, histograms per shortest pair distance from each atom will be saved.

### Output 3. Excel and JSON

```json
{
    "Ni-Ni": {
        "1830597": [
            {
                "mixing": "4",
                "dist": "2.477"
            }
        ]
    },
    "Ni-Ga": {
        "1830597": [
            {
                "mixing": "4",
                "dist": "2.53"
            },
            {
                "mixing": "3",
                "dist": "2.424"
            }
        ]
    }
}
```

Atomic mixing info mapping:

```python
categories_mapping = {
      "1": "Deficiency with atomic mixing",
      "2": "Full occupancy with atomic mixing",
      "3": "Deficiency without atomic mixing",
      "4": "Full occupancy",
  }
```

## Tutorial

> If you are new to Conda (Python package manager), I have written a tutorial for you here [Intro to Python package manager for beginners (Ft. Conda with Cheatsheet](https://bobleesj.github.io/tutorial/2024/02/26/intro-to-python-package-manager.html).

## Questions?

Please feel free to reach out via sl5400@columbia.edu for any questions.

File: 20240518_shortest_dist_test/backup_file/1252423.cif
##############################################################################
#                                                                            #
# Gd-Ge            # Gd17Ge29                                      # 1252423 #
#                                                                            #
##############################################################################
#                                                                            #
#                           Pearson's Crystal Data                           #
#      Crystal Structure Database for Inorganic Compounds (on DVD)           #
#                              Release 2022/23                               #
#                  Editors: Pierre Villars and Karin Cenzual                 #
#                                                                            #
#   Copyright (c) ASM International & Material Phases Data System (MPDS),    #
# Switzerland & National Institute for Materials Science (NIMS), Japan, 2022 #
#                   All rights reserved. Version 2022.07                     #
#                                                                            #
#   This copy of Pearson's Crystal Data is licensed to:                      #
#   University of Alberta, Chemistry Department, 1-5 Installations License         #
#                                                                            #
##############################################################################

data_1252423
_audit_creation_date                     2024-02-27
_audit_creation_method
;
Pearson's Crystal Data browser
;
#_database_code_PCD                      1252423
_database_code_PDF                       04-007-2600

# Entry summary

_chemical_formula_structural             'Gd~17~ Ge~29~'
_chemical_formula_sum                    'Gd17 Ge29'
_chemical_name_mineral                   ?
_chemical_compound_source                ?
_chemical_name_structure_type            Gd~17~Ge~29~,oF368,43
_chemical_formula_weight                 4778.4

# Bibliographic data

_publ_section_title
'RGe~2-x~ compounds (R= Y, Gd-Ho) with new ordered ThSi~2~-defect structures' 
_journal_coden_ASTM                      JALCEU
_journal_name_full                       'J. Alloys Compd.'
_journal_year                            1999
_journal_volume                          285
_journal_page_first                      194
_journal_page_last                       203
_journal_language                        English
loop_
 _publ_author_name
 _publ_author_address
''
;
;

# Standardized crystallographic data

_cell_length_a                           5.8331
_cell_length_b                           99.28
_cell_length_c                           13.749
_cell_angle_alpha                        90
_cell_angle_beta                         90
_cell_angle_gamma                        90
_cell_volume                             7962.19
_cell_formula_units_Z                    8
_space_group_IT_number                   43
_space_group_name_H-M_alt                'F d d 2'
loop_
 _space_group_symop_id
 _space_group_symop_operation_xyz
 1 'x, y, z'
 2 '1/4-x, 1/4+y, 1/4+z'
 3 '-x, -y, z'
 4 '1/4+x, 1/4-y, 1/4+z'
 5 'x, 1/2+y, 1/2+z'
 6 '1/4-x, 3/4+y, 3/4+z'
 7 '-x, 1/2-y, 1/2+z'
 8 '1/4+x, 3/4-y, 3/4+z'
 9 '1/2+x, y, 1/2+z'
 10 '3/4-x, 1/4+y, 3/4+z'
 11 '1/2-x, -y, 1/2+z'
 12 '3/4+x, 1/4-y, 3/4+z'
 13 '1/2+x, 1/2+y, z'
 14 '3/4-x, 3/4+y, 1/4+z'
 15 '1/2-x, 1/2-y, z'
 16 '3/4+x, 3/4-y, 1/4+z'
loop_
 _atom_type_symbol
 Ge
 Gd
loop_
 _atom_site_label
 _atom_site_type_symbol
 _atom_site_symmetry_multiplicity
 _atom_site_Wyckoff_symbol
 _atom_site_fract_x
 _atom_site_fract_y
 _atom_site_fract_z
 _atom_site_occupancy
 Ge12 Ge 16 b 0.0 0.0286 0.0877 1
 Ge5 Ge 16 b 0.0 0.1184 0.4263 1
 Ge8 Ge 16 b 0.0 0.1471 0.074 1
 Ge11 Ge 16 b 0.0 0.1757 0.4263 1
 Ge6 Ge 16 b 0.0 0.2655 0.0877 1
 Gd7 Gd 16 b 0.0 0.2941 0.0 1
 Ge7 Ge 16 b 0.0 0.3228 0.0877 1
 Gd9 Gd 16 b 0.0 0.3529 0.014 1
 Ge13 Ge 16 b 0.0 0.4412 0.0903 1
 Gd3 Gd 16 b 0.016 0.0589 0.012 1
 Gd4 Gd 16 b 0.016 0.0881 0.502 1
 Gd2 Gd 16 b 0.016 0.4712 0.013 1
 Gd8 Gd 16 b 0.019 0.1765 0.007 1
 Ge3 Ge 16 b 0.065 0.0552 0.4058 1
 Ge14 Ge 16 b 0.065 0.0918 0.1083 1
 Ge15 Ge 16 b 0.065 0.386 0.1083 1
 Ge2 Ge 16 b 0.185 0.217 0.1558 1
 Ge9 Ge 16 b 0.185 0.5111 0.1557 1
 Gd6 Gd 16 b 0.234 0.0154 0.261 1
 Gd5 Gd 16 b 0.234 0.1317 0.253 1
 Ge10 Ge 16 b 0.25 0.0441 0.19 1
 Ge4 Ge 16 b 0.25 0.1618 0.1737 1
 Gd1 Gd 8 a 0 0 0.0 1
 Ge1 Ge 8 a 0 0 0.44 1


_exptl_crystal_colour                    ?
_exptl_crystal_density_meas              ?
_exptl_crystal_density_diffrn            7.97
_cell_measurement_temperature            ?
_cell_measurement_radiation              'X-rays, Co Ka'
_cell_measurement_reflns_used            ?
_diffrn_ambient_temperature              ?
_diffrn_measurement_device               'automatic diffractometer'
_diffrn_measurement_device_type          'INEL CPS120'
_diffrn_radiation_type                   'X-rays, Co Ka'
_diffrn_reflns_number                    ?
_exptl_absorpt_coefficient_mu            ?
_exptl_absorpt_correction_type           ?
_computing_structure_solution            'crystal chemical considerations'
_refine_ls_number_parameters             ?
_refine_ls_number_reflns                 ?
_refine_ls_R_factor_gt                   ?
_refine_ls_wR_factor_gt                  ?
_pd_proc_ls_proof_R_factor               ?
_pd_proc_ls_proof_wR_factor              0.304
_refine_ls_R_I_factor                    0.164

# End of data set 1252423
