Repository: bobleesj/cif-bond-analyzer

# CIF Bond Analyzer

Analyze and visualize bonding pairs in CIF files: Processes CIFs to identify unique atomic pairs, their frequencies, distances, missing pairs, and generates histograms for distance distribution

## What CIF Bond Anaylzer does

1. processes Crystallographic Information Files (CIF) from selected folder(s)
2. determines shortest distance and pair from each atomic site
3. indicates frequency and distances of bonding pairs across all files
4. generates histograms for each unique atomic pair to visualize distribution of distances.

When you run `python main.py`, it identifies folders containing `.cif` files.

```bash
Folders with .cif files:
1. 20240308_output_test, 12 files
2. 20240307_histogram_test, 41 files

Would you like to process each folder above sequentially?
(Default: Y) [Y/n]: y
```

## Usage

This command will start the program and prompt you to select a folder containing .`cif` files for analysis.

```python
python main.py
```

To modify the histogram width and customize histogram generation, use `plot-histogram.py`. This script allows you to interactively specify parameters, such as the bin width and x-axis range:

```python
python plot-histogram.py
```

## Demo

### Output 1. Text file

```txt
Summary:
Pair: Ge-Ge, Count: 4, Distances: 0.427, 2.489, 2.545, 2.672
Pair: In-In, Count: 4, Distances: 2.736, 2.782, 2.785, 2.793
Pair: Pd-Ge, Count: 4, Distances: 2.449, 2.455, 2.489, 2.672
Pair: Pd-Sb, Count: 4, Distances: 2.505, 2.700, 2.737, 2.793
Pair: Si-Si, Count: 4, Distances: 1.975, 2.289, 2.325, 2.533
Pair: Rh-Ge, Count: 2, Distances: 2.484, 2.495
Pair: Ru-Si, Count: 2, Distances: 2.394, 2.519
Pair: Sb-Sb, Count: 2, Distances: 2.573, 2.793
Pair: Co-Ga, Count: 1, Distances: 2.485
Pair: Co-Sb, Count: 1, Distances: 2.594
Pair: Co-Sn, Count: 1, Distances: 2.737

Missing pairs:
Co-In
Co-Ir
Co-Ni
Co-Pd
Co-Pt
Co-Rh
Co-Si
Fe-Co
```

### Output 2. Histograms

In the `output` folder, histograms per shortest pair distance from each atom will be saved.

### Output 3. Excel and JSON

```json
{
    "Ni-Ni": {
        "1830597": [
            {
                "mixing": "4",
                "dist": "2.477"
            }
        ]
    },
    "Ni-Ga": {
        "1830597": [
            {
                "mixing": "4",
                "dist": "2.53"
            },
            {
                "mixing": "3",
                "dist": "2.424"
            }
        ]
    }
}
```

Atomic mixing info mapping:

```python
categories_mapping = {
      "1": "Deficiency with atomic mixing",
      "2": "Full occupancy with atomic mixing",
      "3": "Deficiency without atomic mixing",
      "4": "Full occupancy",
  }
```

## Tutorial

> If you are new to Conda (Python package manager), I have written a tutorial for you here [Intro to Python package manager for beginners (Ft. Conda with Cheatsheet](https://bobleesj.github.io/tutorial/2024/02/26/intro-to-python-package-manager.html).

## Questions?

Please feel free to reach out via sl5400@columbia.edu for any questions.

File: 20240304_ternary_test copy/1040392.cif
##############################################################################
#                                                                            #
# Ce-Ge-Ni         # CeNi2Ge2 m                                    # 1040392 #
#                                                                            #
##############################################################################
#                                                                            #
#                           Pearson's Crystal Data                           #
#      Crystal Structure Database for Inorganic Compounds (on DVD)           #
#                              Release 2023/24                               #
#                  Editors: Pierre Villars and Karin Cenzual                 #
#                                                                            #
#   Copyright (c) ASM International & Material Phases Data System (MPDS),    #
# Switzerland & National Institute for Materials Science (NIMS), Japan, 2023 #
#                   All rights reserved. Version 2023.07                     #
#                                                                            #
#   This copy of Pearson's Crystal Data is licensed to:                      #
#   Hunter College - City University of New York                             #
#                                                                            #
##############################################################################

data_1040392
_audit_creation_date                     2024-02-24
_audit_creation_method
;
Pearson's Crystal Data browser
;
#_database_code_PCD                      1040392
_database_code_PDF                       04-026-0478

# Entry summary

_chemical_formula_structural             'Ce~0.98~ Ni~2.025~ Ge~1.975~'
_chemical_formula_sum                    'Ce0.98 Ge1.975 Ni2.025'
_chemical_name_mineral                   ?
_chemical_compound_source                ?
_chemical_name_structure_type            CeAl~2~Ga~2~,tI10,139
_chemical_formula_weight                 399.6

# Bibliographic data

_publ_section_title
'Single crystal growth of CeNi~2~Ge~2~ using the floating zone technique'     
_journal_coden_ASTM                      PSSBBD
_journal_name_full                       'Phys. Status Solidi B'
_journal_year                            2010
_journal_volume                          247
_journal_page_first                      694
_journal_page_last                       696
_journal_language                        English
loop_
 _publ_author_name
 _publ_author_address
'Bergmann C.'
;
Gottingen Georg August University
Physikalisches Institut I
Gottingen
Germany
;
'Jeevan H.S.'
;
Gottingen Georg August University
Physikalisches Institut I
Gottingen
Germany
;
'Schubert M.'
;
Gottingen Georg August University
Physikalisches Institut I
Gottingen
Germany
;
'Geibel C.'
;
Max Planck Society (MPG)
Max Planck Institut (MPI) fur Chemische Physik Fester Stoffe
Dresden
Germany
;
'Gegenwart P.'
;
Gottingen Georg August University
Physikalisches Institut I
Gottingen
Germany
;

# Standardized crystallographic data

_cell_length_a                           4.154
_cell_length_b                           4.154
_cell_length_c                           9.851
_cell_angle_alpha                        90
_cell_angle_beta                         90
_cell_angle_gamma                        90
_cell_volume                             170
_cell_formula_units_Z                    2
_space_group_IT_number                   139
_space_group_name_H-M_alt                'I 4/m m m'
loop_
 _space_group_symop_id
 _space_group_symop_operation_xyz
 1 'x, y, z'
 2 '-x, -y, -z'
 3 '-x, -y, z'
 4 '-x, y, -z'
 5 '-x, y, z'
 6 '-y, -x, -z'
 7 '-y, -x, z'
 8 '-y, x, -z'
 9 '-y, x, z'
 10 'x, -y, -z'
 11 'x, -y, z'
 12 'x, y, -z'
 13 'y, -x, -z'
 14 'y, -x, z'
 15 'y, x, -z'
 16 'y, x, z'
 17 '1/2+x, 1/2+y, 1/2+z'
 18 '1/2-x, 1/2-y, 1/2-z'
 19 '1/2-x, 1/2-y, 1/2+z'
 20 '1/2-x, 1/2+y, 1/2-z'
 21 '1/2-x, 1/2+y, 1/2+z'
 22 '1/2-y, 1/2-x, 1/2-z'
 23 '1/2-y, 1/2-x, 1/2+z'
 24 '1/2-y, 1/2+x, 1/2-z'
 25 '1/2-y, 1/2+x, 1/2+z'
 26 '1/2+x, 1/2-y, 1/2-z'
 27 '1/2+x, 1/2-y, 1/2+z'
 28 '1/2+x, 1/2+y, 1/2-z'
 29 '1/2+y, 1/2-x, 1/2-z'
 30 '1/2+y, 1/2-x, 1/2+z'
 31 '1/2+y, 1/2+x, 1/2-z'
 32 '1/2+y, 1/2+x, 1/2+z'

# Atomic positions taken from type-defining entry

loop_
 _atom_type_symbol
 Ge
 Ni
 Ce
loop_
 _atom_site_label
 _atom_site_type_symbol
 _atom_site_symmetry_multiplicity
 _atom_site_Wyckoff_symbol
 _atom_site_fract_x
 _atom_site_fract_y
 _atom_site_fract_z
 _atom_site_occupancy
Ge1A Ge 4 e 0 0 0.387 0.988
Ni1B Ni 4 e 0 0 0.387 0.012
Ni1 Ni 4 d 0 0.5 0.25 1
Ce1 Ce 2 a 0 0 0 0.980


_exptl_crystal_colour                    ?
_exptl_crystal_density_meas              ?
_exptl_crystal_density_diffrn            7.81
_cell_measurement_temperature            ?
_cell_measurement_radiation              X-rays
_cell_measurement_reflns_used            ?
_diffrn_ambient_temperature              ?
_diffrn_measurement_device               ?
_diffrn_measurement_device_type          ?
_diffrn_radiation_type                   ?
_diffrn_reflns_number                    ?
_exptl_absorpt_coefficient_mu            ?
_exptl_absorpt_correction_type           ?
_computing_structure_solution            ?
_refine_ls_number_parameters             ?
_refine_ls_number_reflns                 ?
_refine_ls_R_factor_gt                   ?
_refine_ls_wR_factor_gt                  ?

# End of data set 1040392

File: 20240304_ternary_test copy/300167.cif
##############################################################################
#                                                                            #
# Ge-Nd-Ru         # NdRu2Ge2 rt                                   #  300167 #
#                                                                            #
##############################################################################
#                                                                            #
#                           Pearson's Crystal Data                           #
#      Crystal Structure Database for Inorganic Compounds (on DVD)           #
#                              Release 2023/24                               #
#                  Editors: Pierre Villars and Karin Cenzual                 #
#                                                                            #
#   Copyright (c) ASM International & Material Phases Data System (MPDS),    #
# Switzerland & National Institute for Materials Science (NIMS), Japan, 2023 #
#                   All rights reserved. Version 2023.07                     #
#                                                                            #
#   This copy of Pearson's Crystal Data is licensed to:                      #
#   Hunter College - City University of New York                             #
#                                                                            #
##############################################################################

data_300167
_audit_creation_date                     2024-02-25
_audit_creation_method
;
Pearson's Crystal Data browser
;
#_database_code_PCD                      300167
_database_code_PDF                       04-001-3816

# Entry summary

_chemical_formula_structural             'Nd Ru~2~ Ge~2~'
_chemical_formula_sum                    'Ge2 Nd Ru2'
_chemical_name_mineral                   ?
_chemical_compound_source                ?
_chemical_name_structure_type            CeAl~2~Ga~2~,tI10,139
_chemical_formula_weight                 491.6

# Bibliographic data

_publ_section_title
;
De nouvelles series de germaniures, isotypes de U~4~Re~7~Si~6~, ThCr~2~Si et CaBe~2~Ge~2~, dans les systemes ternaires R-T-Ge ou R est un element des terres rares et T= Ru, Os, Rh, Ir: Supraconductivite de LaIr~2~Ge~2~
;
_journal_coden_ASTM                      JCOMAH
_journal_name_full                       'J. Less-Common Met.'
_journal_year                            1985
_journal_volume                          113
_journal_page_first                      231
_journal_page_last                       237
_journal_language                        French
loop_
 _publ_author_name
 _publ_author_address
'Francois M.'
;
Nancy I Henri Poincare University
Laboratoire de Chimie du Solide Mineral (LCSM)
Vandoeuvre-les-Nancy
France
;
'Venturini G.'
;
Nancy I Henri Poincare University
Laboratoire de Chimie du Solide Mineral (LCSM)
Vandoeuvre-les-Nancy
France
;
'Mareche J.F.'
;
Nancy I Henri Poincare University
Laboratoire de Chimie du Solide Mineral (LCSM)
Vandoeuvre-les-Nancy
France
;
'Malaman B.'
;
Nancy I Henri Poincare University
Laboratoire de Chimie du Solide Mineral (LCSM)
Vandoeuvre-les-Nancy
France
;
'Roques B.'
;
Nancy I Henri Poincare University
Laboratoire de Chimie du Solide Mineral (LCSM)
Vandoeuvre-les-Nancy
France
;

# Standardized crystallographic data

_cell_length_a                           4.25
_cell_length_b                           4.25
_cell_length_c                           9.979
_cell_angle_alpha                        90
_cell_angle_beta                         90
_cell_angle_gamma                        90
_cell_volume                             180.2
_cell_formula_units_Z                    2
_space_group_IT_number                   139
_space_group_name_H-M_alt                'I 4/m m m'
loop_
 _space_group_symop_id
 _space_group_symop_operation_xyz
 1 'x, y, z'
 2 '-x, -y, -z'
 3 '-x, -y, z'
 4 '-x, y, -z'
 5 '-x, y, z'
 6 '-y, -x, -z'
 7 '-y, -x, z'
 8 '-y, x, -z'
 9 '-y, x, z'
 10 'x, -y, -z'
 11 'x, -y, z'
 12 'x, y, -z'
 13 'y, -x, -z'
 14 'y, -x, z'
 15 'y, x, -z'
 16 'y, x, z'
 17 '1/2+x, 1/2+y, 1/2+z'
 18 '1/2-x, 1/2-y, 1/2-z'
 19 '1/2-x, 1/2-y, 1/2+z'
 20 '1/2-x, 1/2+y, 1/2-z'
 21 '1/2-x, 1/2+y, 1/2+z'
 22 '1/2-y, 1/2-x, 1/2-z'
 23 '1/2-y, 1/2-x, 1/2+z'
 24 '1/2-y, 1/2+x, 1/2-z'
 25 '1/2-y, 1/2+x, 1/2+z'
 26 '1/2+x, 1/2-y, 1/2-z'
 27 '1/2+x, 1/2-y, 1/2+z'
 28 '1/2+x, 1/2+y, 1/2-z'
 29 '1/2+y, 1/2-x, 1/2-z'
 30 '1/2+y, 1/2-x, 1/2+z'
 31 '1/2+y, 1/2+x, 1/2-z'
 32 '1/2+y, 1/2+x, 1/2+z'

# Atomic positions taken from type-defining entry

loop_
 _atom_type_symbol
 Ge
 Ru
 Nd
loop_
 _atom_site_label
 _atom_site_type_symbol
 _atom_site_symmetry_multiplicity
 _atom_site_Wyckoff_symbol
 _atom_site_fract_x
 _atom_site_fract_y
 _atom_site_fract_z
 _atom_site_occupancy
 Ge1 Ge 4 e 0 0 0.387 1
 Ru1 Ru 4 d 0 0.5 0.25 1
 Nd1 Nd 2 a 0 0 0 1


_exptl_crystal_colour                    ?
_exptl_crystal_density_meas              ?
_exptl_crystal_density_diffrn            9.06
_cell_measurement_temperature            ?
_cell_measurement_radiation              'X-rays, Cu Ka'
_cell_measurement_reflns_used            ?
_diffrn_ambient_temperature              ?
_diffrn_measurement_device               'Guinier film'
_diffrn_measurement_device_type          ?
_diffrn_radiation_type                   ?
_diffrn_reflns_number                    ?
_exptl_absorpt_coefficient_mu            ?
_exptl_absorpt_correction_type           ?
_computing_structure_solution            ?
_refine_ls_number_parameters             ?
_refine_ls_number_reflns                 ?
_refine_ls_R_factor_gt                   ?
_refine_ls_wR_factor_gt                  ?

# End of data set 300167

File: 20240304_ternary_test copy/300169.cif
##############################################################################
#                                                                            #
# Ge-La-Ru         # LaRu2Ge2                                      #  300169 #
#                                                                            #
##############################################################################
#                                                                            #
#                           Pearson's Crystal Data                           #
#      Crystal Structure Database for Inorganic Compounds (on DVD)           #
#                              Release 2023/24                               #
#                  Editors: Pierre Villars and Karin Cenzual                 #
#                                                                            #
#   Copyright (c) ASM International & Material Phases Data System (MPDS),    #
# Switzerland & National Institute for Materials Science (NIMS), Japan, 2023 #
#                   All rights reserved. Version 2023.07                     #
#                                                                            #
#   This copy of Pearson's Crystal Data is licensed to:                      #
#   Hunter College - City University of New York                             #
#                                                                            #
##############################################################################

data_300169
_audit_creation_date                     2024-02-25
_audit_creation_method
;
Pearson's Crystal Data browser
;
#_database_code_PCD                      300169
_database_code_PDF                       04-001-3818

# Entry summary

_chemical_formula_structural             'La Ru~2~ Ge~2~'
_chemical_formula_sum                    'Ge2 La Ru2'
_chemical_name_mineral                   ?
_chemical_compound_source                ?
_chemical_name_structure_type            CeAl~2~Ga~2~,tI10,139
_chemical_formula_weight                 486.2

# Bibliographic data

_publ_section_title
;
De nouvelles series de germaniures, isotypes de U~4~Re~7~Si~6~, ThCr~2~Si et CaBe~2~Ge~2~, dans les systemes ternaires R-T-Ge ou R est un element des terres rares et T= Ru, Os, Rh, Ir: Supraconductivite de LaIr~2~Ge~2~
;
_journal_coden_ASTM                      JCOMAH
_journal_name_full                       'J. Less-Common Met.'
_journal_year                            1985
_journal_volume                          113
_journal_page_first                      231
_journal_page_last                       237
_journal_language                        French
loop_
 _publ_author_name
 _publ_author_address
'Francois M.'
;
Nancy I Henri Poincare University
Laboratoire de Chimie du Solide Mineral (LCSM)
Vandoeuvre-les-Nancy
France
;
'Venturini G.'
;
Nancy I Henri Poincare University
Laboratoire de Chimie du Solide Mineral (LCSM)
Vandoeuvre-les-Nancy
France
;
'Mareche J.F.'
;
Nancy I Henri Poincare University
Laboratoire de Chimie du Solide Mineral (LCSM)
Vandoeuvre-les-Nancy
France
;
'Malaman B.'
;
Nancy I Henri Poincare University
Laboratoire de Chimie du Solide Mineral (LCSM)
Vandoeuvre-les-Nancy
France
;
'Roques B.'
;
Nancy I Henri Poincare University
Laboratoire de Chimie du Solide Mineral (LCSM)
Vandoeuvre-les-Nancy
France
;

# Standardized crystallographic data

_cell_length_a                           4.288
_cell_length_b                           4.288
_cell_length_c                           10.133
_cell_angle_alpha                        90
_cell_angle_beta                         90
_cell_angle_gamma                        90
_cell_volume                             186.3
_cell_formula_units_Z                    2
_space_group_IT_number                   139
_space_group_name_H-M_alt                'I 4/m m m'
loop_
 _space_group_symop_id
 _space_group_symop_operation_xyz
 1 'x, y, z'
 2 '-x, -y, -z'
 3 '-x, -y, z'
 4 '-x, y, -z'
 5 '-x, y, z'
 6 '-y, -x, -z'
 7 '-y, -x, z'
 8 '-y, x, -z'
 9 '-y, x, z'
 10 'x, -y, -z'
 11 'x, -y, z'
 12 'x, y, -z'
 13 'y, -x, -z'
 14 'y, -x, z'
 15 'y, x, -z'
 16 'y, x, z'
 17 '1/2+x, 1/2+y, 1/2+z'
 18 '1/2-x, 1/2-y, 1/2-z'
 19 '1/2-x, 1/2-y, 1/2+z'
 20 '1/2-x, 1/2+y, 1/2-z'
 21 '1/2-x, 1/2+y, 1/2+z'
 22 '1/2-y, 1/2-x, 1/2-z'
 23 '1/2-y, 1/2-x, 1/2+z'
 24 '1/2-y, 1/2+x, 1/2-z'
 25 '1/2-y, 1/2+x, 1/2+z'
 26 '1/2+x, 1/2-y, 1/2-z'
 27 '1/2+x, 1/2-y, 1/2+z'
 28 '1/2+x, 1/2+y, 1/2-z'
 29 '1/2+y, 1/2-x, 1/2-z'
 30 '1/2+y, 1/2-x, 1/2+z'
 31 '1/2+y, 1/2+x, 1/2-z'
 32 '1/2+y, 1/2+x, 1/2+z'

# Atomic positions taken from type-defining entry

loop_
 _atom_type_symbol
 Ge
 Ru
 La
loop_
 _atom_site_label
 _atom_site_type_symbol
 _atom_site_symmetry_multiplicity
 _atom_site_Wyckoff_symbol
 _atom_site_fract_x
 _atom_site_fract_y
 _atom_site_fract_z
 _atom_site_occupancy
 Ge1 Ge 4 e 0 0 0.387 1
 Ru1 Ru 4 d 0 0.5 0.25 1
 La1 La 2 a 0 0 0 1


_exptl_crystal_colour                    ?
_exptl_crystal_density_meas              ?
_exptl_crystal_density_diffrn            8.67
_cell_measurement_temperature            ?
_cell_measurement_radiation              'X-rays, Cu Ka'
_cell_measurement_reflns_used            ?
_diffrn_ambient_temperature              ?
_diffrn_measurement_device               'Guinier film'
_diffrn_measurement_device_type          ?
_diffrn_radiation_type                   ?
_diffrn_reflns_number                    ?
_exptl_absorpt_coefficient_mu            ?
_exptl_absorpt_correction_type           ?
_computing_structure_solution            ?
_refine_ls_number_parameters             ?
_refine_ls_number_reflns                 ?
_refine_ls_R_factor_gt                   ?
_refine_ls_wR_factor_gt                  ?

# End of data set 300169

File: 20240304_ternary_test copy/300353.cif
##############################################################################
#                                                                            #
# Gd-Pd-Si         # GdPd2Si2                                      #  300353 #
#                                                                            #
##############################################################################
#                                                                            #
#                           Pearson's Crystal Data                           #
#      Crystal Structure Database for Inorganic Compounds (on DVD)           #
#                              Release 2023/24                               #
#                  Editors: Pierre Villars and Karin Cenzual                 #
#                                                                            #
#   Copyright (c) ASM International & Material Phases Data System (MPDS),    #
# Switzerland & National Institute for Materials Science (NIMS), Japan, 2023 #
#                   All rights reserved. Version 2023.07                     #
#                                                                            #
#   This copy of Pearson's Crystal Data is licensed to:                      #
#   Hunter College - City University of New York                             #
#                                                                            #
##############################################################################

data_300353
_audit_creation_date                     2024-02-24
_audit_creation_method
;
Pearson's Crystal Data browser
;
#_database_code_PCD                      300353
_database_code_PDF                       04-001-3994

# Entry summary

_chemical_formula_structural             'Gd Pd~2~ Si~2~'
_chemical_formula_sum                    'Gd Pd2 Si2'
_chemical_name_mineral                   ?
_chemical_compound_source                ?
_chemical_name_structure_type            CeAl~2~Ga~2~,tI10,139
_chemical_formula_weight                 426.2

# Bibliographic data

_publ_section_title
;
Ternary RMe~2~X~2~ alloys of the rare earths with the precious metals and silicon (or germanium)
;
_journal_coden_ASTM                      JCOMAH
_journal_name_full                       'J. Less-Common Met.'
_journal_year                            1979
_journal_volume                          66
_journal_page_first                      P17
_journal_page_last                       P25
_journal_language                        English
loop_
 _publ_author_name
 _publ_author_address
'Rossi D.'
;
Genoa University (UniGe)
Istituto di Chimica Generale e Inorganica
Genoa
Italy
;
'Marazza R.'
;
Genoa University (UniGe)
Istituto di Chimica Generale e Inorganica
Genoa
Italy
;
'Ferro R.'
;
Genoa University (UniGe)
Istituto di Chimica Generale e Inorganica
Genoa
Italy
;

# Standardized crystallographic data

_cell_length_a                           4.153
_cell_length_b                           4.153
_cell_length_c                           9.874
_cell_angle_alpha                        90
_cell_angle_beta                         90
_cell_angle_gamma                        90
_cell_volume                             170.3
_cell_formula_units_Z                    2
_space_group_IT_number                   139
_space_group_name_H-M_alt                'I 4/m m m'
loop_
 _space_group_symop_id
 _space_group_symop_operation_xyz
 1 'x, y, z'
 2 '-x, -y, -z'
 3 '-x, -y, z'
 4 '-x, y, -z'
 5 '-x, y, z'
 6 '-y, -x, -z'
 7 '-y, -x, z'
 8 '-y, x, -z'
 9 '-y, x, z'
 10 'x, -y, -z'
 11 'x, -y, z'
 12 'x, y, -z'
 13 'y, -x, -z'
 14 'y, -x, z'
 15 'y, x, -z'
 16 'y, x, z'
 17 '1/2+x, 1/2+y, 1/2+z'
 18 '1/2-x, 1/2-y, 1/2-z'
 19 '1/2-x, 1/2-y, 1/2+z'
 20 '1/2-x, 1/2+y, 1/2-z'
 21 '1/2-x, 1/2+y, 1/2+z'
 22 '1/2-y, 1/2-x, 1/2-z'
 23 '1/2-y, 1/2-x, 1/2+z'
 24 '1/2-y, 1/2+x, 1/2-z'
 25 '1/2-y, 1/2+x, 1/2+z'
 26 '1/2+x, 1/2-y, 1/2-z'
 27 '1/2+x, 1/2-y, 1/2+z'
 28 '1/2+x, 1/2+y, 1/2-z'
 29 '1/2+y, 1/2-x, 1/2-z'
 30 '1/2+y, 1/2-x, 1/2+z'
 31 '1/2+y, 1/2+x, 1/2-z'
 32 '1/2+y, 1/2+x, 1/2+z'
loop_
 _atom_type_symbol
 Si
 Pd
 Gd
loop_
 _atom_site_label
 _atom_site_type_symbol
 _atom_site_symmetry_multiplicity
 _atom_site_Wyckoff_symbol
 _atom_site_fract_x
 _atom_site_fract_y
 _atom_site_fract_z
 _atom_site_occupancy
 Si Si 4 e 0 0 0.375 1
 Pd Pd 4 d 0 0.5 0.25 1
 Gd Gd 2 a 0 0 0 1


_exptl_crystal_colour                    ?
_exptl_crystal_density_meas              ?
_exptl_crystal_density_diffrn            8.31
_cell_measurement_temperature            ?
_cell_measurement_radiation              'X-rays, Fe Ka'
_cell_measurement_reflns_used            ?
_diffrn_ambient_temperature              ?
_diffrn_measurement_device               film
_diffrn_measurement_device_type          ?
_diffrn_radiation_type                   'X-rays, Fe Ka'
_diffrn_reflns_number                    ?
_exptl_absorpt_coefficient_mu            ?
_exptl_absorpt_correction_type           ?
_computing_structure_solution            'starting values from the literature'
_refine_ls_number_parameters             ?
_refine_ls_number_reflns                 ?
_refine_ls_R_factor_gt                   ?
_refine_ls_wR_factor_gt                  ?
_pd_proc_ls_proof_R_factor               ?
_pd_proc_ls_proof_wR_factor              ?
_refine_ls_R_I_factor                    ?

# End of data set 300353
