Repository: bobleesj/cif-bond-analyzer

# CIF Bond Analyzer

Analyze and visualize bonding pairs in CIF files: Processes CIFs to identify unique atomic pairs, their frequencies, distances, missing pairs, and generates histograms for distance distribution

## What CIF Bond Anaylzer does

1. processes Crystallographic Information Files (CIF) from selected folder(s)
2. determines shortest distance and pair from each atomic site
3. indicates frequency and distances of bonding pairs across all files
4. generates histograms for each unique atomic pair to visualize distribution of distances.

When you run `python main.py`, it identifies folders containing `.cif` files.

```bash
Folders with .cif files:
1. 20240308_output_test, 12 files
2. 20240307_histogram_test, 41 files

Would you like to process each folder above sequentially?
(Default: Y) [Y/n]: y
```

## Usage

This command will start the program and prompt you to select a folder containing .`cif` files for analysis.

```python
python main.py
```

To modify the histogram width and customize histogram generation, use `plot-histogram.py`. This script allows you to interactively specify parameters, such as the bin width and x-axis range:

```python
python plot-histogram.py
```

## Demo

### Output 1. Text file

```txt
Summary:
Pair: Ge-Ge, Count: 4, Distances: 0.427, 2.489, 2.545, 2.672
Pair: In-In, Count: 4, Distances: 2.736, 2.782, 2.785, 2.793
Pair: Pd-Ge, Count: 4, Distances: 2.449, 2.455, 2.489, 2.672
Pair: Pd-Sb, Count: 4, Distances: 2.505, 2.700, 2.737, 2.793
Pair: Si-Si, Count: 4, Distances: 1.975, 2.289, 2.325, 2.533
Pair: Rh-Ge, Count: 2, Distances: 2.484, 2.495
Pair: Ru-Si, Count: 2, Distances: 2.394, 2.519
Pair: Sb-Sb, Count: 2, Distances: 2.573, 2.793
Pair: Co-Ga, Count: 1, Distances: 2.485
Pair: Co-Sb, Count: 1, Distances: 2.594
Pair: Co-Sn, Count: 1, Distances: 2.737

Missing pairs:
Co-In
Co-Ir
Co-Ni
Co-Pd
Co-Pt
Co-Rh
Co-Si
Fe-Co
```

### Output 2. Histograms

In the `output` folder, histograms per shortest pair distance from each atom will be saved.

### Output 3. Excel and JSON

```json
{
    "Ni-Ni": {
        "1830597": [
            {
                "mixing": "4",
                "dist": "2.477"
            }
        ]
    },
    "Ni-Ga": {
        "1830597": [
            {
                "mixing": "4",
                "dist": "2.53"
            },
            {
                "mixing": "3",
                "dist": "2.424"
            }
        ]
    }
}
```

Atomic mixing info mapping:

```python
categories_mapping = {
      "1": "Deficiency with atomic mixing",
      "2": "Full occupancy with atomic mixing",
      "3": "Deficiency without atomic mixing",
      "4": "Full occupancy",
  }
```

## Tutorial

> If you are new to Conda (Python package manager), I have written a tutorial for you here [Intro to Python package manager for beginners (Ft. Conda with Cheatsheet](https://bobleesj.github.io/tutorial/2024/02/26/intro-to-python-package-manager.html).

## Questions?

Please feel free to reach out via sl5400@columbia.edu for any questions.

File: cif-backup-files/20240307_histogram_test/1803318.cif
##############################################################################
#                                                                            #
# Co-Er-In         # Er14Co2In3                                    # 1803318 #
#                                                                            #
##############################################################################
#                                                                            #
#                           Pearson's Crystal Data                           #
#      Crystal Structure Database for Inorganic Compounds (on DVD)           #
#                              Release 2023/24                               #
#                  Editors: Pierre Villars and Karin Cenzual                 #
#                                                                            #
#   Copyright (c) ASM International & Material Phases Data System (MPDS),    #
# Switzerland & National Institute for Materials Science (NIMS), Japan, 2023 #
#                   All rights reserved. Version 2023.07                     #
#                                                                            #
#   This copy of Pearson's Crystal Data is licensed to:                      #
#   Hunter College - City University of New York                             #
#                                                                            #
##############################################################################

data_1803318
_audit_creation_date                     2024-02-24
_audit_creation_method
;
Pearson's Crystal Data browser
;
#_database_code_PCD                      1803318
_database_code_PDF                       04-008-5411

# Entry summary

_chemical_formula_structural             'Er~14~ Co~2~ In~3~'
_chemical_formula_sum                    'Co2 Er14 In3'
_chemical_name_mineral                   ?
_chemical_compound_source                ?
_chemical_name_structure_type            Lu~14~Co~2~In~3~,tP76,137
_chemical_formula_weight                 2804.0

# Bibliographic data

_publ_section_title
;
Crystal structures of the compounds R~14~Co~2~In~3~ (R= Y, Gd, Tb, Dy, Ho, Er, Tm, Lu)
;
_journal_coden_ASTM                      SPHCA6
_journal_name_full                       'Sov. Phys. Crystallogr.'
_journal_year                            1992
_journal_volume                          37
_journal_page_first                      178
_journal_page_last                       180
_journal_language                        English
loop_
 _publ_author_name
 _publ_author_address
''
;
;

# Standardized crystallographic data

_cell_length_a                           9.413
_cell_length_b                           9.413
_cell_length_c                           22.793
_cell_angle_alpha                        90
_cell_angle_beta                         90
_cell_angle_gamma                        90
_cell_volume                             2019.6
_cell_formula_units_Z                    4
_space_group_IT_number                   137
_space_group_name_H-M_alt                'P 42/n m c (origin choice 2)'
loop_
 _space_group_symop_id
 _space_group_symop_operation_xyz
 1 'x, y, z'
 2 '1/2-x, 1/2-y, z'
 3 '1/2-x, y, z'
 4 '-x, -y, -z'
 5 '-x, 1/2+y, -z'
 6 '1/2-y, 1/2-x, 1/2+z'
 7 '1/2-y, x, 1/2+z'
 8 '-y, -x, 1/2-z'
 9 '-y, 1/2+x, 1/2-z'
 10 '1/2+x, -y, -z'
 11 '1/2+x, 1/2+y, -z'
 12 'x, 1/2-y, z'
 13 '1/2+y, -x, 1/2-z'
 14 '1/2+y, 1/2+x, 1/2-z'
 15 'y, 1/2-x, 1/2+z'
 16 'y, x, 1/2+z'

# Atomic positions taken from type-defining entry

loop_
 _atom_type_symbol
 Er
 In
 Co
loop_
 _atom_site_label
 _atom_site_type_symbol
 _atom_site_symmetry_multiplicity
 _atom_site_Wyckoff_symbol
 _atom_site_fract_x
 _atom_site_fract_y
 _atom_site_fract_z
 _atom_site_occupancy
 Er1 Er 16 h 0.0625 0.0658 0.3955 1
 Er2 Er 8 g 0.25 0.0603 0.0314 1
 In1 In 8 g 0.25 0.0907 0.6445 1
 Co1 Co 8 g 0.25 0.5354 0.3114 1
 Er3 Er 8 g 0.25 0.5467 0.1955 1
 Er4 Er 8 g 0.25 0.5595 0.5155 1
 Er5 Er 8 f 0.5612 0.4388 0.25 1
 Er6 Er 4 d 0.25 0.25 0.2873 1
 Er7 Er 4 c 0.75 0.25 0.1457 1
 In2 In 4 c 0.75 0.25 0.5928 1


_exptl_crystal_colour                    ?
_exptl_crystal_density_meas              ?
_exptl_crystal_density_diffrn            9.22
_cell_measurement_temperature            ?
_cell_measurement_radiation              X-rays
_cell_measurement_reflns_used            ?
_diffrn_ambient_temperature              ?
_diffrn_measurement_device               'automatic diffractometer'
_diffrn_measurement_device_type          ?
_diffrn_radiation_type                   ?
_diffrn_reflns_number                    ?
_exptl_absorpt_coefficient_mu            ?
_exptl_absorpt_correction_type           ?
_computing_structure_solution            ?
_refine_ls_number_parameters             ?
_refine_ls_number_reflns                 ?
_refine_ls_R_factor_gt                   ?
_refine_ls_wR_factor_gt                  ?

# End of data set 1803318

File: cif-backup-files/20240307_histogram_test/1942974.cif
##############################################################################
#                                                                            #
# Dy-Fe-Ga         # Dy0.004Fe0.827Ga0.169                         # 1942974 #
#                                                                            #
##############################################################################
#                                                                            #
#                           Pearson's Crystal Data                           #
#      Crystal Structure Database for Inorganic Compounds (on DVD)           #
#                              Release 2023/24                               #
#                  Editors: Pierre Villars and Karin Cenzual                 #
#                                                                            #
#   Copyright (c) ASM International & Material Phases Data System (MPDS),    #
# Switzerland & National Institute for Materials Science (NIMS), Japan, 2023 #
#                   All rights reserved. Version 2023.07                     #
#                                                                            #
#   This copy of Pearson's Crystal Data is licensed to:                      #
#   Hunter College - City University of New York                             #
#                                                                            #
##############################################################################

data_1942974
_audit_creation_date                     2024-02-24
_audit_creation_method
;
Pearson's Crystal Data browser
;
#_database_code_PCD                      1942974
_database_code_PDF                       04-021-8283

# Entry summary

_chemical_formula_structural             'Dy~0.0011~ Fe~0.8291~ Ga~0.1698~'
_chemical_formula_sum                    'Dy0 Fe0.83 Ga0.17'
_chemical_name_mineral                   ?
_chemical_compound_source                ?
_chemical_name_structure_type            W,cI2,229
_chemical_formula_weight                 58.3

# Bibliographic data

_publ_section_title
'Improved magnetostriction of Dy-doped Fe~83~Ga~17~ melt-spun ribbons'        
_journal_coden_ASTM                      SCMAF7
_journal_name_full                       'Scr. Mater.'
_journal_year                            2014
_journal_volume                          74
_journal_page_first                      100
_journal_page_last                       103
_journal_language                        English
loop_
 _publ_author_name
 _publ_author_address
''
;
;

# Standardized crystallographic data

_cell_length_a                           2.903
_cell_length_b                           2.903
_cell_length_c                           2.903
_cell_angle_alpha                        90
_cell_angle_beta                         90
_cell_angle_gamma                        90
_cell_volume                             24.5
_cell_formula_units_Z                    2
_space_group_IT_number                   229
_space_group_name_H-M_alt                'I m -3 m'
loop_
 _space_group_symop_id
 _space_group_symop_operation_xyz
 1 'x, y, z'
 2 '-x, -y, -z'
 3 '-x, -y, z'
 4 '-x, -z, -y'
 5 '-x, -z, y'
 6 '-x, y, -z'
 7 '-x, y, z'
 8 '-x, z, -y'
 9 '-x, z, y'
 10 '-y, -x, -z'
 11 '-y, -x, z'
 12 '-y, -z, -x'
 13 '-y, -z, x'
 14 '-y, x, -z'
 15 '-y, x, z'
 16 '-y, z, -x'
 17 '-y, z, x'
 18 '-z, -x, -y'
 19 '-z, -x, y'
 20 '-z, -y, -x'
 21 '-z, -y, x'
 22 '-z, x, -y'
 23 '-z, x, y'
 24 '-z, y, -x'
 25 '-z, y, x'
 26 'x, -y, -z'
 27 'x, -y, z'
 28 'x, -z, -y'
 29 'x, -z, y'
 30 'x, y, -z'
 31 'x, z, -y'
 32 'x, z, y'
 33 'y, -x, -z'
 34 'y, -x, z'
 35 'y, -z, -x'
 36 'y, -z, x'
 37 'y, x, -z'
 38 'y, x, z'
 39 'y, z, -x'
 40 'y, z, x'
 41 'z, -x, -y'
 42 'z, -x, y'
 43 'z, -y, -x'
 44 'z, -y, x'
 45 'z, x, -y'
 46 'z, x, y'
 47 'z, y, -x'
 48 'z, y, x'
 49 '1/2+x, 1/2+y, 1/2+z'
 50 '1/2-x, 1/2-y, 1/2-z'
 51 '1/2-x, 1/2-y, 1/2+z'
 52 '1/2-x, 1/2-z, 1/2-y'
 53 '1/2-x, 1/2-z, 1/2+y'
 54 '1/2-x, 1/2+y, 1/2-z'
 55 '1/2-x, 1/2+y, 1/2+z'
 56 '1/2-x, 1/2+z, 1/2-y'
 57 '1/2-x, 1/2+z, 1/2+y'
 58 '1/2-y, 1/2-x, 1/2-z'
 59 '1/2-y, 1/2-x, 1/2+z'
 60 '1/2-y, 1/2-z, 1/2-x'
 61 '1/2-y, 1/2-z, 1/2+x'
 62 '1/2-y, 1/2+x, 1/2-z'
 63 '1/2-y, 1/2+x, 1/2+z'
 64 '1/2-y, 1/2+z, 1/2-x'
 65 '1/2-y, 1/2+z, 1/2+x'
 66 '1/2-z, 1/2-x, 1/2-y'
 67 '1/2-z, 1/2-x, 1/2+y'
 68 '1/2-z, 1/2-y, 1/2-x'
 69 '1/2-z, 1/2-y, 1/2+x'
 70 '1/2-z, 1/2+x, 1/2-y'
 71 '1/2-z, 1/2+x, 1/2+y'
 72 '1/2-z, 1/2+y, 1/2-x'
 73 '1/2-z, 1/2+y, 1/2+x'
 74 '1/2+x, 1/2-y, 1/2-z'
 75 '1/2+x, 1/2-y, 1/2+z'
 76 '1/2+x, 1/2-z, 1/2-y'
 77 '1/2+x, 1/2-z, 1/2+y'
 78 '1/2+x, 1/2+y, 1/2-z'
 79 '1/2+x, 1/2+z, 1/2-y'
 80 '1/2+x, 1/2+z, 1/2+y'
 81 '1/2+y, 1/2-x, 1/2-z'
 82 '1/2+y, 1/2-x, 1/2+z'
 83 '1/2+y, 1/2-z, 1/2-x'
 84 '1/2+y, 1/2-z, 1/2+x'
 85 '1/2+y, 1/2+x, 1/2-z'
 86 '1/2+y, 1/2+x, 1/2+z'
 87 '1/2+y, 1/2+z, 1/2-x'
 88 '1/2+y, 1/2+z, 1/2+x'
 89 '1/2+z, 1/2-x, 1/2-y'
 90 '1/2+z, 1/2-x, 1/2+y'
 91 '1/2+z, 1/2-y, 1/2-x'
 92 '1/2+z, 1/2-y, 1/2+x'
 93 '1/2+z, 1/2+x, 1/2-y'
 94 '1/2+z, 1/2+x, 1/2+y'
 95 '1/2+z, 1/2+y, 1/2-x'
 96 '1/2+z, 1/2+y, 1/2+x'
loop_
 _atom_type_symbol
 Fe
 Ga
 Dy
loop_
 _atom_site_label
 _atom_site_type_symbol
 _atom_site_symmetry_multiplicity
 _atom_site_Wyckoff_symbol
 _atom_site_fract_x
 _atom_site_fract_y
 _atom_site_fract_z
 _atom_site_occupancy
Fe1 Fe 2 a 0 0 0 0.8291
Ga2 Ga 2 a 0 0 0 0.1698
Dy3 Dy 2 a 0 0 0 0.0011


_exptl_crystal_colour                    ?
_exptl_crystal_density_meas              ?
_exptl_crystal_density_diffrn            7.92
_cell_measurement_temperature            ?
_cell_measurement_radiation              'X-rays, Cu Ka'
_cell_measurement_reflns_used            ?
_diffrn_ambient_temperature              ?
_diffrn_measurement_device               ?
_diffrn_measurement_device_type          ?
_diffrn_radiation_type                   ?
_diffrn_reflns_number                    ?
_exptl_absorpt_coefficient_mu            ?
_exptl_absorpt_correction_type           ?
_computing_structure_solution            ?
_refine_ls_number_parameters             ?
_refine_ls_number_reflns                 ?
_refine_ls_R_factor_gt                   ?
_refine_ls_wR_factor_gt                  ?

# End of data set 1942974

File: cif-backup-files/20240307_histogram_test/300237.cif
##############################################################################
#                                                                            #
# La-Pt-Sb         # LaPtSb                                        #  300237 #
#                                                                            #
##############################################################################
#                                                                            #
#                           Pearson's Crystal Data                           #
#      Crystal Structure Database for Inorganic Compounds (on DVD)           #
#                              Release 2023/24                               #
#                  Editors: Pierre Villars and Karin Cenzual                 #
#                                                                            #
#   Copyright (c) ASM International & Material Phases Data System (MPDS),    #
# Switzerland & National Institute for Materials Science (NIMS), Japan, 2023 #
#                   All rights reserved. Version 2023.07                     #
#                                                                            #
#   This copy of Pearson's Crystal Data is licensed to:                      #
#   Hunter College - City University of New York                             #
#                                                                            #
##############################################################################

data_300237
_audit_creation_date                     2024-02-25
_audit_creation_method
;
Pearson's Crystal Data browser
;
#_database_code_PCD                      300237
_database_code_PDF                       04-001-3885

# Entry summary

_chemical_formula_structural             'La Pt Sb'
_chemical_formula_sum                    'La Pt Sb'
_chemical_name_mineral                   ?
_chemical_compound_source                ?
_chemical_name_structure_type            CaIn~2~,hP6,194
_chemical_formula_weight                 455.7

# Bibliographic data

_publ_section_title
'REInCd, REAsPd and RESbPt compounds (RE= rare earth element)'                
_journal_coden_ASTM                      JCOMAH
_journal_name_full                       'J. Less-Common Met.'
_journal_year                            1981
_journal_volume                          78
_journal_page_first                      P1
_journal_page_last                       P5
_journal_language                        English
loop_
 _publ_author_name
 _publ_author_address
''
;
;

# Standardized crystallographic data

_cell_length_a                           4.56
_cell_length_b                           4.56
_cell_length_c                           8.263
_cell_angle_alpha                        90
_cell_angle_beta                         90
_cell_angle_gamma                        120
_cell_volume                             148.8
_cell_formula_units_Z                    2
_space_group_IT_number                   194
_space_group_name_H-M_alt                'P 63/m m c'
loop_
 _space_group_symop_id
 _space_group_symop_operation_xyz
 1 'x, y, z'
 2 '-x+y, -x, 1/2-z'
 3 '-x+y, -x, z'
 4 '-x+y, y, 1/2-z'
 5 '-x+y, y, z'
 6 '-x, -x+y, -z'
 7 '-x, -x+y, 1/2+z'
 8 '-x, -y, -z'
 9 '-x, -y, 1/2+z'
 10 '-y, -x, 1/2-z'
 11 '-y, -x, z'
 12 '-y, x-y, 1/2-z'
 13 '-y, x-y, z'
 14 'x, x-y, 1/2-z'
 15 'x, x-y, z'
 16 'x, y, 1/2-z'
 17 'x-y, -y, -z'
 18 'x-y, -y, 1/2+z'
 19 'x-y, x, -z'
 20 'x-y, x, 1/2+z'
 21 'y, -x+y, -z'
 22 'y, -x+y, 1/2+z'
 23 'y, x, -z'
 24 'y, x, 1/2+z'
loop_
 _atom_type_symbol
 Pt
 Sb
 La
loop_
 _atom_site_label
 _atom_site_type_symbol
 _atom_site_symmetry_multiplicity
 _atom_site_Wyckoff_symbol
 _atom_site_fract_x
 _atom_site_fract_y
 _atom_site_fract_z
 _atom_site_occupancy
Pt1 Pt 4 f 0.333333 0.666667 0.043 0.5
Sb2 Sb 4 f 0.333333 0.666667 0.043 0.5
La La 2 b 0 0 0.25 1


_exptl_crystal_colour                    ?
_exptl_crystal_density_meas              ?
_exptl_crystal_density_diffrn            10.17
_cell_measurement_temperature            ?
_cell_measurement_radiation              'X-rays, Cu Ka, Fe Ka'
_cell_measurement_reflns_used            ?
_diffrn_ambient_temperature              ?
_diffrn_measurement_device               film
_diffrn_measurement_device_type          ?
_diffrn_radiation_type                   'X-rays, Cu Ka, Fe Ka'
_diffrn_reflns_number                    ?
_exptl_absorpt_coefficient_mu            ?
_exptl_absorpt_correction_type           ?
_computing_structure_solution            'starting values from the literature'
_refine_ls_number_parameters             ?
_refine_ls_number_reflns                 ?
_refine_ls_R_factor_gt                   ?
_refine_ls_wR_factor_gt                  ?
_pd_proc_ls_proof_R_factor               ?
_pd_proc_ls_proof_wR_factor              ?
_refine_ls_R_I_factor                    ?

# End of data set 300237

File: cif-backup-files/20240307_histogram_test/300808.cif
##############################################################################
#                                                                            #
# Eu-Ni-Si         # EuNi2Si2                                      #  300808 #
#                                                                            #
##############################################################################
#                                                                            #
#                           Pearson's Crystal Data                           #
#      Crystal Structure Database for Inorganic Compounds (on DVD)           #
#                              Release 2023/24                               #
#                  Editors: Pierre Villars and Karin Cenzual                 #
#                                                                            #
#   Copyright (c) ASM International & Material Phases Data System (MPDS),    #
# Switzerland & National Institute for Materials Science (NIMS), Japan, 2023 #
#                   All rights reserved. Version 2023.07                     #
#                                                                            #
#   This copy of Pearson's Crystal Data is licensed to:                      #
#   Hunter College - City University of New York                             #
#                                                                            #
##############################################################################

data_300808
_audit_creation_date                     2024-02-24
_audit_creation_method
;
Pearson's Crystal Data browser
;
#_database_code_PCD                      300808
_database_code_PDF                       04-001-4418

# Entry summary

_chemical_formula_structural             'Eu Ni Si~3~'
_chemical_formula_sum                    'Eu Ni Si3'
_chemical_name_mineral                   ?
_chemical_compound_source                ?
_chemical_name_structure_type            CeAl~2~Ga~2~,tI10,139
_chemical_formula_weight                 294.9

# Bibliographic data

_publ_section_title
;
Crystal structure of the compound CeNi~2~Si~2~ and isostructural compounds in related systems
;
_journal_coden_ASTM                      INOMAF
_journal_name_full                       'Inorg. Mater.'
_journal_year                            1966
_journal_volume                          2
_journal_page_first                      1861
_journal_page_last                       1864
_journal_language                        English
loop_
 _publ_author_name
 _publ_author_address
''
;
;

# Standardized crystallographic data

_cell_length_a                           4.143
_cell_length_b                           4.143
_cell_length_c                           9.625
_cell_angle_alpha                        90
_cell_angle_beta                         90
_cell_angle_gamma                        90
_cell_volume                             165.2
_cell_formula_units_Z                    2
_space_group_IT_number                   139
_space_group_name_H-M_alt                'I 4/m m m'
loop_
 _space_group_symop_id
 _space_group_symop_operation_xyz
 1 'x, y, z'
 2 '-x, -y, -z'
 3 '-x, -y, z'
 4 '-x, y, -z'
 5 '-x, y, z'
 6 '-y, -x, -z'
 7 '-y, -x, z'
 8 '-y, x, -z'
 9 '-y, x, z'
 10 'x, -y, -z'
 11 'x, -y, z'
 12 'x, y, -z'
 13 'y, -x, -z'
 14 'y, -x, z'
 15 'y, x, -z'
 16 'y, x, z'
 17 '1/2+x, 1/2+y, 1/2+z'
 18 '1/2-x, 1/2-y, 1/2-z'
 19 '1/2-x, 1/2-y, 1/2+z'
 20 '1/2-x, 1/2+y, 1/2-z'
 21 '1/2-x, 1/2+y, 1/2+z'
 22 '1/2-y, 1/2-x, 1/2-z'
 23 '1/2-y, 1/2-x, 1/2+z'
 24 '1/2-y, 1/2+x, 1/2-z'
 25 '1/2-y, 1/2+x, 1/2+z'
 26 '1/2+x, 1/2-y, 1/2-z'
 27 '1/2+x, 1/2-y, 1/2+z'
 28 '1/2+x, 1/2+y, 1/2-z'
 29 '1/2+y, 1/2-x, 1/2-z'
 30 '1/2+y, 1/2-x, 1/2+z'
 31 '1/2+y, 1/2+x, 1/2-z'
 32 '1/2+y, 1/2+x, 1/2+z'

# Atomic positions taken from type-defining entry

loop_
 _atom_type_symbol
 Si
 Ni
 Eu
loop_
 _atom_site_label
 _atom_site_type_symbol
 _atom_site_symmetry_multiplicity
 _atom_site_Wyckoff_symbol
 _atom_site_fract_x
 _atom_site_fract_y
 _atom_site_fract_z
 _atom_site_occupancy
Si1 Si 4 e 0 0 0.387 1
Ni1A Ni 4 d 0 0.5 0.25 0.500
Si1B Si 4 d 0 0.5 0.25 0.500
Eu1 Eu 2 a 0 0 0 1


_exptl_crystal_colour                    ?
_exptl_crystal_density_meas              ?
_exptl_crystal_density_diffrn            5.93
_cell_measurement_temperature            ?
_cell_measurement_radiation              'X-rays, Cr K'
_cell_measurement_reflns_used            ?
_diffrn_ambient_temperature              ?
_diffrn_measurement_device               film
_diffrn_measurement_device_type          ?
_diffrn_radiation_type                   ?
_diffrn_reflns_number                    ?
_exptl_absorpt_coefficient_mu            ?
_exptl_absorpt_correction_type           ?
_computing_structure_solution            ?
_refine_ls_number_parameters             ?
_refine_ls_number_reflns                 ?
_refine_ls_R_factor_gt                   ?
_refine_ls_wR_factor_gt                  ?

# End of data set 300808

File: cif-backup-files/20240307_histogram_test/301188.cif
##############################################################################
#                                                                            #
# Co-Ge-Yb         # Yb0.5Co3Ge3                                   #  301188 #
#                                                                            #
##############################################################################
#                                                                            #
#                           Pearson's Crystal Data                           #
#      Crystal Structure Database for Inorganic Compounds (on DVD)           #
#                              Release 2023/24                               #
#                  Editors: Pierre Villars and Karin Cenzual                 #
#                                                                            #
#   Copyright (c) ASM International & Material Phases Data System (MPDS),    #
# Switzerland & National Institute for Materials Science (NIMS), Japan, 2023 #
#                   All rights reserved. Version 2023.07                     #
#                                                                            #
#   This copy of Pearson's Crystal Data is licensed to:                      #
#   Hunter College - City University of New York                             #
#                                                                            #
##############################################################################

data_301188
_audit_creation_date                     2024-02-24
_audit_creation_method
;
Pearson's Crystal Data browser
;
#_database_code_PCD                      301188
_database_code_PDF                       ?

# Entry summary

_chemical_formula_structural             'Yb~0.5~ Co~3~ Ge~3~'
_chemical_formula_sum                    'Co3 Ge3 Yb0.5'
_chemical_name_mineral                   ?
_chemical_compound_source                ?
_chemical_name_structure_type            Y~0.5~Co~3~Ge~3~,hP8,191
_chemical_formula_weight                 481.1

# Bibliographic data

_publ_section_title
;
Intermetallische Phasen mit B35-Uberstruktur und Verwandtschaftsbeziehung zu LiFe~6~Ge~6~
;
_journal_coden_ASTM                      ZAACAB
_journal_name_full                       'Z. Anorg. Allg. Chem.'
_journal_year                            1981
_journal_volume                          482
_journal_page_first                      40
_journal_page_last                       48
_journal_language                        German
loop_
 _publ_author_name
 _publ_author_address
''
;
;

# Standardized crystallographic data

_cell_length_a                           5.078
_cell_length_b                           5.078
_cell_length_c                           3.91
_cell_angle_alpha                        90
_cell_angle_beta                         90
_cell_angle_gamma                        120
_cell_volume                             87.3
_cell_formula_units_Z                    1
_space_group_IT_number                   191
_space_group_name_H-M_alt                'P 6/m m m'
loop_
 _space_group_symop_id
 _space_group_symop_operation_xyz
 1 'x, y, z'
 2 '-x+y, -x, -z'
 3 '-x+y, -x, z'
 4 '-x+y, y, -z'
 5 '-x+y, y, z'
 6 '-x, -x+y, -z'
 7 '-x, -x+y, z'
 8 '-x, -y, -z'
 9 '-x, -y, z'
 10 '-y, -x, -z'
 11 '-y, -x, z'
 12 '-y, x-y, -z'
 13 '-y, x-y, z'
 14 'x, x-y, -z'
 15 'x, x-y, z'
 16 'x, y, -z'
 17 'x-y, -y, -z'
 18 'x-y, -y, z'
 19 'x-y, x, -z'
 20 'x-y, x, z'
 21 'y, -x+y, -z'
 22 'y, -x+y, z'
 23 'y, x, -z'
 24 'y, x, z'

# Atomic positions taken from type-defining entry

loop_
 _atom_type_symbol
 Co
 Ge
 Yb
loop_
 _atom_site_label
 _atom_site_type_symbol
 _atom_site_symmetry_multiplicity
 _atom_site_Wyckoff_symbol
 _atom_site_fract_x
 _atom_site_fract_y
 _atom_site_fract_z
 _atom_site_occupancy
 Co1 Co 3 g 0.5 0 0.5 1
 Ge1 Ge 2 e 0 0 0.307 0.500
 Ge2 Ge 2 c 0.333333 0.666667 0 1
 Yb1 Yb 1 a 0 0 0 0.500


_exptl_crystal_colour                    gray
_exptl_crystal_density_meas              9.06
_exptl_crystal_density_diffrn            9.15
_cell_measurement_temperature            ?
_cell_measurement_radiation              'X-rays, Cu Ka'
_cell_measurement_reflns_used            ?
_diffrn_ambient_temperature              ?
_diffrn_measurement_device               'Guinier film'
_diffrn_measurement_device_type          ?
_diffrn_radiation_type                   ?
_diffrn_reflns_number                    ?
_exptl_absorpt_coefficient_mu            ?
_exptl_absorpt_correction_type           ?
_computing_structure_solution            ?
_refine_ls_number_parameters             ?
_refine_ls_number_reflns                 ?
_refine_ls_R_factor_gt                   ?
_refine_ls_wR_factor_gt                  ?

# End of data set 301188

File: cif-backup-files/20240307_histogram_test/527000.cif
##############################################################################
#                                                                            #
# Rh-Si            # Rh20Si13 ht                                   #  527000 #
#                                                                            #
##############################################################################
#                                                                            #
#                           Pearson's Crystal Data                           #
#      Crystal Structure Database for Inorganic Compounds (on DVD)           #
#                              Release 2023/24                               #
#                  Editors: Pierre Villars and Karin Cenzual                 #
#                                                                            #
#   Copyright (c) ASM International & Material Phases Data System (MPDS),    #
# Switzerland & National Institute for Materials Science (NIMS), Japan, 2023 #
#                   All rights reserved. Version 2023.07                     #
#                                                                            #
#   This copy of Pearson's Crystal Data is licensed to:                      #
#   Hunter College - City University of New York                             #
#                                                                            #
##############################################################################

data_527000
_audit_creation_date                     2024-02-17
_audit_creation_method
;
Pearson's Crystal Data browser
;
#_database_code_PCD                      527000
_database_code_PDF                       04-004-2301

# Entry summary

_chemical_formula_structural             'Rh~1.38~ Si'
_chemical_formula_sum                    'Rh1.38 Si'
_chemical_name_mineral                   ?
_chemical_compound_source                ?
_chemical_name_structure_type            Co~1.75~Ge,hP6,194
_chemical_formula_weight                 170.1

# Bibliographic data

_publ_section_title
'Einige strukturelle Ergebnisse an metallischen Phasen (5)'                   
_journal_coden_ASTM                      NATWAY
_journal_name_full                       Naturwissenschaften
_journal_year                            1960
_journal_volume                          47
_journal_page_first                      303
_journal_page_last                       ?
_journal_language                        German
loop_
 _publ_author_name
 _publ_author_address
''
;
;

# Standardized crystallographic data

_cell_length_a                           3.949
_cell_length_b                           3.949
_cell_length_c                           5.047
_cell_angle_alpha                        90
_cell_angle_beta                         90
_cell_angle_gamma                        120
_cell_volume                             68.16
_cell_formula_units_Z                    2
_space_group_IT_number                   194
_space_group_name_H-M_alt                'P 63/m m c'
loop_
 _space_group_symop_id
 _space_group_symop_operation_xyz
 1 'x, y, z'
 2 '-x+y, -x, 1/2-z'
 3 '-x+y, -x, z'
 4 '-x+y, y, 1/2-z'
 5 '-x+y, y, z'
 6 '-x, -x+y, -z'
 7 '-x, -x+y, 1/2+z'
 8 '-x, -y, -z'
 9 '-x, -y, 1/2+z'
 10 '-y, -x, 1/2-z'
 11 '-y, -x, z'
 12 '-y, x-y, 1/2-z'
 13 '-y, x-y, z'
 14 'x, x-y, 1/2-z'
 15 'x, x-y, z'
 16 'x, y, 1/2-z'
 17 'x-y, -y, -z'
 18 'x-y, -y, 1/2+z'
 19 'x-y, x, -z'
 20 'x-y, x, 1/2+z'
 21 'y, -x+y, -z'
 22 'y, -x+y, 1/2+z'
 23 'y, x, -z'
 24 'y, x, 1/2+z'
loop_
 _atom_type_symbol
 Rh
 Si
loop_
 _atom_site_label
 _atom_site_type_symbol
 _atom_site_symmetry_multiplicity
 _atom_site_Wyckoff_symbol
 _atom_site_fract_x
 _atom_site_fract_y
 _atom_site_fract_z
 _atom_site_occupancy
 Rh2 Rh 2 d 0.333333 0.666667 0.75 0.38
 Si Si 2 c 0.333333 0.666667 0.25 1
 Rh1 Rh 2 a 0 0 0 1


_exptl_crystal_colour                    ?
_exptl_crystal_density_meas              ?
_exptl_crystal_density_diffrn            8.29
_cell_measurement_temperature            ?
_cell_measurement_radiation              X-rays
_cell_measurement_reflns_used            ?
_diffrn_ambient_temperature              ?
_diffrn_measurement_device               ?
_diffrn_measurement_device_type          ?
_diffrn_radiation_type                   X-rays
_diffrn_reflns_number                    ?
_exptl_absorpt_coefficient_mu            ?
_exptl_absorpt_correction_type           ?
_computing_structure_solution            ?
_refine_ls_number_parameters             ?
_refine_ls_number_reflns                 ?
_refine_ls_R_factor_gt                   ?
_refine_ls_wR_factor_gt                  ?
_pd_proc_ls_proof_R_factor               ?
_pd_proc_ls_proof_wR_factor              ?
_refine_ls_R_I_factor                    ?

# End of data set 527000

File: cif-backup-files/20240307_histogram_test/554324.cif
##############################################################################
#                                                                            #
# Fe-Ge            # Fe1.75Ge                                      #  554324 #
#                                                                            #
##############################################################################
#                                                                            #
#                           Pearson's Crystal Data                           #
#      Crystal Structure Database for Inorganic Compounds (on DVD)           #
#                              Release 2023/24                               #
#                  Editors: Pierre Villars and Karin Cenzual                 #
#                                                                            #
#   Copyright (c) ASM International & Material Phases Data System (MPDS),    #
# Switzerland & National Institute for Materials Science (NIMS), Japan, 2023 #
#                   All rights reserved. Version 2023.07                     #
#                                                                            #
#   This copy of Pearson's Crystal Data is licensed to:                      #
#   Hunter College - City University of New York                             #
#                                                                            #
##############################################################################

data_554324
_audit_creation_date                     2024-02-16
_audit_creation_method
;
Pearson's Crystal Data browser
;
#_database_code_PCD                      554324
_database_code_PDF                       04-006-3200

# Entry summary

_chemical_formula_structural             'Fe~1.55~ Ge'
_chemical_formula_sum                    'Fe1.58 Ge1.02'
_chemical_name_mineral                   ?
_chemical_compound_source                ?
_chemical_name_structure_type            Co~1.75~Ge,hP6,194
_chemical_formula_weight                 159.2

# Bibliographic data

_publ_section_title
'Magnetic properties of \b-phase iron-germanium'                              
_journal_coden_ASTM                      PRBMDO
_journal_name_full
'Phys. Rev. B: Condens. Matter Mater. Phys.'                                  
_journal_year                            1978
_journal_volume                          18
_journal_page_first                      4860
_journal_page_last                       4874
_journal_language                        English
loop_
 _publ_author_name
 _publ_author_address
''
;
;

# Standardized crystallographic data

_cell_length_a                           3.988
_cell_length_b                           3.988
_cell_length_c                           5.005
_cell_angle_alpha                        90
_cell_angle_beta                         90
_cell_angle_gamma                        120
_cell_volume                             68.9
_cell_formula_units_Z                    2
_space_group_IT_number                   194
_space_group_name_H-M_alt                'P 63/m m c'
loop_
 _space_group_symop_id
 _space_group_symop_operation_xyz
 1 'x, y, z'
 2 '-x+y, -x, 1/2-z'
 3 '-x+y, -x, z'
 4 '-x+y, y, 1/2-z'
 5 '-x+y, y, z'
 6 '-x, -x+y, -z'
 7 '-x, -x+y, 1/2+z'
 8 '-x, -y, -z'
 9 '-x, -y, 1/2+z'
 10 '-y, -x, 1/2-z'
 11 '-y, -x, z'
 12 '-y, x-y, 1/2-z'
 13 '-y, x-y, z'
 14 'x, x-y, 1/2-z'
 15 'x, x-y, z'
 16 'x, y, 1/2-z'
 17 'x-y, -y, -z'
 18 'x-y, -y, 1/2+z'
 19 'x-y, x, -z'
 20 'x-y, x, 1/2+z'
 21 'y, -x+y, -z'
 22 'y, -x+y, 1/2+z'
 23 'y, x, -z'
 24 'y, x, 1/2+z'
loop_
 _atom_type_symbol
 Fe
 Ge
loop_
 _atom_site_label
 _atom_site_type_symbol
 _atom_site_symmetry_multiplicity
 _atom_site_Wyckoff_symbol
 _atom_site_fract_x
 _atom_site_fract_y
 _atom_site_fract_z
 _atom_site_occupancy
Fe1 Fe 2 d 0.333333 0.666667 0.75 0.5802
Ge2 Ge 2 d 0.333333 0.666667 0.75 0.0198
Ge Ge 2 c 0.333333 0.666667 0.25 1
Fe Fe 2 a 0 0 0 1


_exptl_crystal_colour                    ?
_exptl_crystal_density_meas              ?
_exptl_crystal_density_diffrn            7.67
_cell_measurement_temperature            ?
_cell_measurement_radiation              'X-rays, Fe Ka'
_cell_measurement_reflns_used            ?
_diffrn_ambient_temperature              ?
_diffrn_measurement_device               diffractometer
_diffrn_measurement_device_type          ?
_diffrn_radiation_type                   'X-rays, Fe Ka'
_diffrn_reflns_number                    ?
_exptl_absorpt_coefficient_mu            ?
_exptl_absorpt_correction_type           ?
_computing_structure_solution            'starting values from the literature'
_refine_ls_number_parameters             ?
_refine_ls_number_reflns                 ?
_refine_ls_R_factor_gt                   ?
_refine_ls_wR_factor_gt                  ?
_pd_proc_ls_proof_R_factor               ?
_pd_proc_ls_proof_wR_factor              ?
_refine_ls_R_I_factor                    ?

# End of data set 554324
