Repository: bobleesj/cif-bond-analyzer

# CIF Bond Analyzer

Analyze and visualize bonding pairs in CIF files: Processes CIFs to identify unique atomic pairs, their frequencies, distances, missing pairs, and generates histograms for distance distribution

## What CIF Bond Anaylzer does

1. processes Crystallographic Information Files (CIF) from selected folder(s)
2. determines shortest distance and pair from each atomic site
3. indicates frequency and distances of bonding pairs across all files
4. generates histograms for each unique atomic pair to visualize distribution of distances.

When you run `python main.py`, it identifies folders containing `.cif` files.

```bash
Folders with .cif files:
1. 20240308_output_test, 12 files
2. 20240307_histogram_test, 41 files

Would you like to process each folder above sequentially?
(Default: Y) [Y/n]: y
```

## Usage

This command will start the program and prompt you to select a folder containing .`cif` files for analysis.

```python
python main.py
```

To modify the histogram width and customize histogram generation, use `plot-histogram.py`. This script allows you to interactively specify parameters, such as the bin width and x-axis range:

```python
python plot-histogram.py
```

## Demo

### Output 1. Text file

```txt
Summary:
Pair: Ge-Ge, Count: 4, Distances: 0.427, 2.489, 2.545, 2.672
Pair: In-In, Count: 4, Distances: 2.736, 2.782, 2.785, 2.793
Pair: Pd-Ge, Count: 4, Distances: 2.449, 2.455, 2.489, 2.672
Pair: Pd-Sb, Count: 4, Distances: 2.505, 2.700, 2.737, 2.793
Pair: Si-Si, Count: 4, Distances: 1.975, 2.289, 2.325, 2.533
Pair: Rh-Ge, Count: 2, Distances: 2.484, 2.495
Pair: Ru-Si, Count: 2, Distances: 2.394, 2.519
Pair: Sb-Sb, Count: 2, Distances: 2.573, 2.793
Pair: Co-Ga, Count: 1, Distances: 2.485
Pair: Co-Sb, Count: 1, Distances: 2.594
Pair: Co-Sn, Count: 1, Distances: 2.737

Missing pairs:
Co-In
Co-Ir
Co-Ni
Co-Pd
Co-Pt
Co-Rh
Co-Si
Fe-Co
```

### Output 2. Histograms

In the `output` folder, histograms per shortest pair distance from each atom will be saved.

### Output 3. Excel and JSON

```json
{
    "Ni-Ni": {
        "1830597": [
            {
                "mixing": "4",
                "dist": "2.477"
            }
        ]
    },
    "Ni-Ga": {
        "1830597": [
            {
                "mixing": "4",
                "dist": "2.53"
            },
            {
                "mixing": "3",
                "dist": "2.424"
            }
        ]
    }
}
```

Atomic mixing info mapping:

```python
categories_mapping = {
      "1": "Deficiency with atomic mixing",
      "2": "Full occupancy with atomic mixing",
      "3": "Deficiency without atomic mixing",
      "4": "Full occupancy",
  }
```

## Tutorial

> If you are new to Conda (Python package manager), I have written a tutorial for you here [Intro to Python package manager for beginners (Ft. Conda with Cheatsheet](https://bobleesj.github.io/tutorial/2024/02/26/intro-to-python-package-manager.html).

## Questions?

Please feel free to reach out via sl5400@columbia.edu for any questions.

File: tests/data/no_json/20240611_ternary_binary_combined/nested/451623_bi.cif
##############################################################################
#                                                                            #
# Co-In            # CoIn2                                         #  451623 #
#                                                                            #
##############################################################################
#                                                                            #
#                           Pearson's Crystal Data                           #
#      Crystal Structure Database for Inorganic Compounds (on DVD)           #
#                              Release 2022/23                               #
#                  Editors: Pierre Villars and Karin Cenzual                 #
#                                                                            #
#   Copyright (c) ASM International & Material Phases Data System (MPDS),    #
# Switzerland & National Institute for Materials Science (NIMS), Japan, 2022 #
#                   All rights reserved. Version 2022.07                     #
#                                                                            #
#   This copy of Pearson's Crystal Data is licensed to:                      #
#   University of Alberta, Chemistry Department, 1-5 Installations License         #
#                                                                            #
##############################################################################

data_451623
_audit_creation_date                     2024-03-29
_audit_creation_method
;
Pearson's Crystal Data browser
;
#_database_code_PCD                      451623
_database_code_PDF                       04-003-1005

# Entry summary

_chemical_formula_structural             'Co In~2~'
_chemical_formula_sum                    'Co In2'
_chemical_name_mineral                   ?
_chemical_compound_source                ?
_chemical_name_structure_type            Mg~2~Cu,oF48,70
_chemical_formula_weight                 288.6
_chemical_melting_point                  823

# Bibliographic data

_publ_section_title
'Intermetallic CoIn~2~, a representative of the CuMg~2~ structure type'       
_journal_coden_ASTM                      ACBCAR
_journal_name_full                       'Acta Crystallogr. B'
_journal_year                            1975
_journal_volume                          31
_journal_page_first                      374
_journal_page_last                       378
_journal_language                        English
loop_
 _publ_author_name
 _publ_author_address
''
;
;

# Standardized crystallographic data

_cell_length_a                           5.282
_cell_length_b                           9.402
_cell_length_c                           17.846
_cell_angle_alpha                        90
_cell_angle_beta                         90
_cell_angle_gamma                        90
_cell_volume                             886.26
_cell_formula_units_Z                    16
_space_group_IT_number                   70
_space_group_name_H-M_alt                'F d d d (origin choice 2)'
loop_
 _space_group_symop_id
 _space_group_symop_operation_xyz
 1 'x, y, z'
 2 '1/4-x, 1/4-y, z'
 3 '1/4-x, y, 1/4-z'
 4 '-x, -y, -z'
 5 '-x, -1/4+y, -1/4+z'
 6 'x, 1/4-y, 1/4-z'
 7 '-1/4+x, -y, -1/4+z'
 8 '-1/4+x, -1/4+y, -z'
 9 'x, 1/2+y, 1/2+z'
 10 '1/4-x, 3/4-y, 1/2+z'
 11 '1/4-x, 1/2+y, 3/4-z'
 12 '-x, 1/2-y, 1/2-z'
 13 '-x, 1/4+y, 1/4+z'
 14 'x, 3/4-y, 3/4-z'
 15 '-1/4+x, 1/2-y, 1/4+z'
 16 '-1/4+x, 1/4+y, 1/2-z'
 17 '1/2+x, y, 1/2+z'
 18 '3/4-x, 1/4-y, 1/2+z'
 19 '3/4-x, y, 3/4-z'
 20 '1/2-x, -y, 1/2-z'
 21 '1/2-x, -1/4+y, 1/4+z'
 22 '1/2+x, 1/4-y, 3/4-z'
 23 '1/4+x, -y, 1/4+z'
 24 '1/4+x, -1/4+y, 1/2-z'
 25 '1/2+x, 1/2+y, z'
 26 '3/4-x, 3/4-y, z'
 27 '3/4-x, 1/2+y, 1/4-z'
 28 '1/2-x, 1/2-y, -z'
 29 '1/2-x, 1/4+y, -1/4+z'
 30 '1/2+x, 3/4-y, 1/4-z'
 31 '1/4+x, 1/2-y, -1/4+z'
 32 '1/4+x, 1/4+y, -z'
loop_
 _atom_type_symbol
 In
 Co
loop_
 _atom_site_label
 _atom_site_type_symbol
 _atom_site_symmetry_multiplicity
 _atom_site_Wyckoff_symbol
 _atom_site_fract_x
 _atom_site_fract_y
 _atom_site_fract_z
 _atom_site_occupancy
 In(2) In 16 g 0.125 0.125 0.0369 1
 Co Co 16 g 0.125 0.125 0.4971 1
 In(1) In 16 f 0.125 0.464 0.125 1


_exptl_crystal_colour                    ?
_exptl_crystal_density_meas              8.68(17)
_exptl_crystal_density_diffrn            8.65
_cell_measurement_temperature            ?
_cell_measurement_radiation              'X-rays, Co Ka1'
_cell_measurement_wavelength             1.78892
_pd_proc_wavelength                      1.78892
_cell_measurement_reflns_used            ?
_diffrn_ambient_temperature              ?
_diffrn_measurement_device               diffractometer
_diffrn_measurement_device_type          Picker
_diffrn_radiation_type                   'X-rays, Mo Ka'
_diffrn_radiation_wavelength             0.7107
_diffrn_reflns_number                    399
_exptl_absorpt_coefficient_mu            ?
_exptl_absorpt_correction_type           spherical
_computing_structure_solution            'starting values from the literature'
_refine_ls_number_parameters             14
_refine_ls_number_reflns                 ?
_refine_ls_R_factor_gt                   0.068
_refine_ls_wR_factor_gt                  ?

# End of data set 451623
