Repository: bobleesj/cif-bond-analyzer

# CIF Bond Analyzer

Analyze and visualize bonding pairs in CIF files: Processes CIFs to identify unique atomic pairs, their frequencies, distances, missing pairs, and generates histograms for distance distribution

## What CIF Bond Anaylzer does

1. processes Crystallographic Information Files (CIF) from selected folder(s)
2. determines shortest distance and pair from each atomic site
3. indicates frequency and distances of bonding pairs across all files
4. generates histograms for each unique atomic pair to visualize distribution of distances.

When you run `python main.py`, it identifies folders containing `.cif` files.

```bash
Folders with .cif files:
1. 20240308_output_test, 12 files
2. 20240307_histogram_test, 41 files

Would you like to process each folder above sequentially?
(Default: Y) [Y/n]: y
```

## Usage

This command will start the program and prompt you to select a folder containing .`cif` files for analysis.

```python
python main.py
```

To modify the histogram width and customize histogram generation, use `plot-histogram.py`. This script allows you to interactively specify parameters, such as the bin width and x-axis range:

```python
python plot-histogram.py
```

## Demo

### Output 1. Text file

```txt
Summary:
Pair: Ge-Ge, Count: 4, Distances: 0.427, 2.489, 2.545, 2.672
Pair: In-In, Count: 4, Distances: 2.736, 2.782, 2.785, 2.793
Pair: Pd-Ge, Count: 4, Distances: 2.449, 2.455, 2.489, 2.672
Pair: Pd-Sb, Count: 4, Distances: 2.505, 2.700, 2.737, 2.793
Pair: Si-Si, Count: 4, Distances: 1.975, 2.289, 2.325, 2.533
Pair: Rh-Ge, Count: 2, Distances: 2.484, 2.495
Pair: Ru-Si, Count: 2, Distances: 2.394, 2.519
Pair: Sb-Sb, Count: 2, Distances: 2.573, 2.793
Pair: Co-Ga, Count: 1, Distances: 2.485
Pair: Co-Sb, Count: 1, Distances: 2.594
Pair: Co-Sn, Count: 1, Distances: 2.737

Missing pairs:
Co-In
Co-Ir
Co-Ni
Co-Pd
Co-Pt
Co-Rh
Co-Si
Fe-Co
```

### Output 2. Histograms

In the `output` folder, histograms per shortest pair distance from each atom will be saved.

### Output 3. Excel and JSON

```json
{
    "Ni-Ni": {
        "1830597": [
            {
                "mixing": "4",
                "dist": "2.477"
            }
        ]
    },
    "Ni-Ga": {
        "1830597": [
            {
                "mixing": "4",
                "dist": "2.53"
            },
            {
                "mixing": "3",
                "dist": "2.424"
            }
        ]
    }
}
```

Atomic mixing info mapping:

```python
categories_mapping = {
      "1": "Deficiency with atomic mixing",
      "2": "Full occupancy with atomic mixing",
      "3": "Deficiency without atomic mixing",
      "4": "Full occupancy",
  }
```

## Tutorial

> If you are new to Conda (Python package manager), I have written a tutorial for you here [Intro to Python package manager for beginners (Ft. Conda with Cheatsheet](https://bobleesj.github.io/tutorial/2024/02/26/intro-to-python-package-manager.html).

## Questions?

Please feel free to reach out via sl5400@columbia.edu for any questions.

File: tests/data/with_json/20240623_ErCoIn_nested/Co-In/1300872.cif
##############################################################################
#                                                                            #
# Co-In            # CoIn3                                         # 1300872 #
#                                                                            #
##############################################################################
#                                                                            #
#                           Pearson's Crystal Data                           #
#      Crystal Structure Database for Inorganic Compounds (on DVD)           #
#                              Release 2023/24                               #
#                  Editors: Pierre Villars and Karin Cenzual                 #
#                                                                            #
#   Copyright (c) ASM International & Material Phases Data System (MPDS),    #
# Switzerland & National Institute for Materials Science (NIMS), Japan, 2023 #
#                   All rights reserved. Version 2023.07                     #
#                                                                            #
#   This copy of Pearson's Crystal Data is licensed to:                      #
#   Hunter College - City University of New York                             #
#                                                                            #
##############################################################################

data_1300872
_audit_creation_date                     2024-05-31
_audit_creation_method
;
Pearson's Crystal Data browser
;
#_database_code_PCD                      1300872
_database_code_PDF                       04-007-3555

# Entry summary

_chemical_formula_structural             'Co In~3~'
_chemical_formula_sum                    'Co In3'
_chemical_name_mineral                   ?
_chemical_compound_source                ?
_chemical_name_structure_type            IrIn~3~,tP16,136
_chemical_formula_weight                 403.4

# Bibliographic data

_publ_section_title
'Structure, Chemical Bonding, and Properties of CoIn~3~, RhIn~3~, and IrIn~3~'
_journal_coden_ASTM                      ZAACAB
_journal_name_full                       'Z. Anorg. Allg. Chem.'
_journal_year                            1998
_journal_volume                          624
_journal_page_first                      244
_journal_page_last                       250
_journal_language                        German
loop_
 _publ_author_name
 _publ_author_address
''
;
;

# Standardized crystallographic data

_cell_length_a                           6.8282
_cell_length_b                           6.8282
_cell_length_c                           7.0908
_cell_angle_alpha                        90
_cell_angle_beta                         90
_cell_angle_gamma                        90
_cell_volume                             330.6
_cell_formula_units_Z                    4
_space_group_IT_number                   136
_space_group_name_H-M_alt                'P 42/m n m'
loop_
 _space_group_symop_id
 _space_group_symop_operation_xyz
 1 'x, y, z'
 2 '1/2-x, 1/2+y, 1/2-z'
 3 '1/2-x, 1/2+y, 1/2+z'
 4 '-x, -y, -z'
 5 '-x, -y, z'
 6 '1/2-y, 1/2+x, 1/2-z'
 7 '1/2-y, 1/2+x, 1/2+z'
 8 '-y, -x, -z'
 9 '-y, -x, z'
 10 '1/2+x, 1/2-y, 1/2-z'
 11 '1/2+x, 1/2-y, 1/2+z'
 12 'x, y, -z'
 13 '1/2+y, 1/2-x, 1/2-z'
 14 '1/2+y, 1/2-x, 1/2+z'
 15 'y, x, -z'
 16 'y, x, z'
loop_
 _atom_type_symbol
 In
 Co
loop_
 _atom_site_label
 _atom_site_type_symbol
 _atom_site_symmetry_multiplicity
 _atom_site_Wyckoff_symbol
 _atom_site_fract_x
 _atom_site_fract_y
 _atom_site_fract_z
 _atom_site_occupancy
 In2 In 8 j 0.34548 0.34548 0.25519 1
 Co Co 4 f 0.15002 0.15002 0 1
 In1 In 4 c 0 0.5 0 1


_exptl_crystal_colour                    'gray faint'
_exptl_crystal_density_meas              ?
_exptl_crystal_density_diffrn            8.10
_cell_measurement_temperature            ?
_cell_measurement_radiation              'X-rays, Cu Ka1'
_cell_measurement_reflns_used            ?
_diffrn_ambient_temperature              ?
_diffrn_measurement_device               'automatic diffractometer'
_diffrn_measurement_device_type          'Enraf-Nonius CAD4'
_diffrn_radiation_type                   'X-rays, Mo Ka'
_diffrn_radiation_wavelength             0.71073
_diffrn_reflns_number                    3500
_diffrn_reflns_theta_min                 2
_diffrn_reflns_theta_max                 35
_exptl_absorpt_coefficient_mu            25.29
_exptl_absorpt_correction_type           empirical
_computing_structure_solution            'starting values from the literature'
_refine_ls_number_parameters             16
_refine_ls_number_reflns                 397
_refine_ls_R_factor_gt                   0.0422
_refine_ls_wR_factor_gt                  0.0407

# End of data set 1300872

File: tests/data/with_json/20240623_ErCoIn_nested/Co-In/457677.cif
##############################################################################
#                                                                            #
# Co-In            # CoIn3                                         #  457677 #
#                                                                            #
##############################################################################
#                                                                            #
#                           Pearson's Crystal Data                           #
#      Crystal Structure Database for Inorganic Compounds (on DVD)           #
#                              Release 2023/24                               #
#                  Editors: Pierre Villars and Karin Cenzual                 #
#                                                                            #
#   Copyright (c) ASM International & Material Phases Data System (MPDS),    #
# Switzerland & National Institute for Materials Science (NIMS), Japan, 2023 #
#                   All rights reserved. Version 2023.07                     #
#                                                                            #
#   This copy of Pearson's Crystal Data is licensed to:                      #
#   Hunter College - City University of New York                             #
#                                                                            #
##############################################################################

data_457677
_audit_creation_date                     2024-05-31
_audit_creation_method
;
Pearson's Crystal Data browser
;
#_database_code_PCD                      457677
_database_code_PDF                       04-003-6343

# Entry summary

_chemical_formula_structural             'Co In~3~'
_chemical_formula_sum                    'Co In3'
_chemical_name_mineral                   ?
_chemical_compound_source                ?
_chemical_name_structure_type            IrIn~3~,tP16,136
_chemical_formula_weight                 403.4

# Bibliographic data

_publ_section_title
'Crystal structure of the ordered phase CoIn~3~'                              
_journal_coden_ASTM                      SPHCA6
_journal_name_full                       'Sov. Phys. Crystallogr.'
_journal_year                            1977
_journal_volume                          22
_journal_page_first                      107
_journal_page_last                       108
_journal_language                        English
loop_
 _publ_author_name
 _publ_author_address
''
;
;

# Standardized crystallographic data

_cell_length_a                           6.829
_cell_length_b                           6.829
_cell_length_c                           7.094
_cell_angle_alpha                        90
_cell_angle_beta                         90
_cell_angle_gamma                        90
_cell_volume                             330.83
_cell_formula_units_Z                    4
_space_group_IT_number                   136
_space_group_name_H-M_alt                'P 42/m n m'
loop_
 _space_group_symop_id
 _space_group_symop_operation_xyz
 1 'x, y, z'
 2 '1/2-x, 1/2+y, 1/2-z'
 3 '1/2-x, 1/2+y, 1/2+z'
 4 '-x, -y, -z'
 5 '-x, -y, z'
 6 '1/2-y, 1/2+x, 1/2-z'
 7 '1/2-y, 1/2+x, 1/2+z'
 8 '-y, -x, -z'
 9 '-y, -x, z'
 10 '1/2+x, 1/2-y, 1/2-z'
 11 '1/2+x, 1/2-y, 1/2+z'
 12 'x, y, -z'
 13 '1/2+y, 1/2-x, 1/2-z'
 14 '1/2+y, 1/2-x, 1/2+z'
 15 'y, x, -z'
 16 'y, x, z'
loop_
 _atom_type_symbol
 In
 Co
loop_
 _atom_site_label
 _atom_site_type_symbol
 _atom_site_symmetry_multiplicity
 _atom_site_Wyckoff_symbol
 _atom_site_fract_x
 _atom_site_fract_y
 _atom_site_fract_z
 _atom_site_occupancy
 In(i) In 8 j 0.3458 0.3458 0.25 1
 Co(f) Co 4 f 0.15 0.15 0 1
 In(e) In 4 c 0 0.5 0 1


_exptl_crystal_colour                    ?
_exptl_crystal_density_meas              ?
_exptl_crystal_density_diffrn            8.10
_cell_measurement_temperature            ?
_cell_measurement_radiation              'X-rays, Fe Ka'
_cell_measurement_reflns_used            32
_diffrn_ambient_temperature              ?
_diffrn_measurement_device               'automatic diffractometer'
_diffrn_measurement_device_type          ?
_diffrn_radiation_type                   'X-rays, Fe Ka'
_diffrn_reflns_number                    ?
_exptl_absorpt_coefficient_mu            ?
_exptl_absorpt_correction_type           ?
_computing_structure_solution            'starting values from the literature'
_refine_ls_number_parameters             ?
_refine_ls_number_reflns                 ?
_refine_ls_R_factor_gt                   0.054
_refine_ls_wR_factor_gt                  ?
_pd_proc_ls_proof_R_factor               ?
_pd_proc_ls_proof_wR_factor              ?
_refine_ls_R_I_factor                    ?

# Published diffraction lines

loop_
 _refln_index_h
 _refln_index_k
 _refln_index_l
 _refln_d_spacing
 _refln_intensity_meas
 0 1 1 4.92 10
 1 1 1 3.992 8
 1 2 0 3.054 40
 1 1 2 2.859 58
 0 2 2 2.46 44
 2 2 0 2.415 13
 1 2 2 2.315 100
 2 2 1 2.286 2
 0 1 3 2.234 2
 0 3 1 2.168 59
 1 3 0 2.16 ?
 2 2 2 1.996 5
 0 0 4 1.773 16
 0 4 0 1.707 2
 2 2 3 1.689 2
 2 3 2 1.671 3
 1 4 0 1.656 3
 1 4 1 1.613 5
 0 4 2 1.538 33
 1 2 4 1.534 ?
 1 4 2 1.501 11
 2 4 1 1.493 ?
 3 3 2 1.466 16
 2 2 4 1.429 4
 1 3 4 1.371 26
 3 4 0 1.366 ?
 1 1 5 1.361 ?

# End of data set 457677
